Repository: Mohammadlari977/sbs-fiber-prediction

# SpinLab

SpinLab predicts the fiber diameter of solution blow spun polymer fibers. It accompanies the article "Machine Learning and Deep Learning Prediction of Nanofiber Diameter in Solution Blow Spinning Using Physics-Derived Polymer Descriptors".

SpinLab uses the eight machine-learning models of the study (Extra Trees, Random Forest, XGBoost, LightGBM, CatBoost, SVR, ElasticNet, and KNN), trained on 344 literature data points from 47 papers.

- **Inputs:** polymer concentration, intrinsic viscosity (from Mark–Houwink constants), c/c*, solvent surface tension, solvent boiling point, air pressure, feed rate, and working distance.
- **Zero-shot mode:** predictions of the pre-trained models.
- **Calibration mode:** the frozen models are applied to your own measured conditions, and an affine correction of the predicted ln(diameter) is fitted to your measured diameters. The models are not retrained, and your data are not combined with the literature data.
- **Domain warning:** a warning is shown when inputs lie outside the domain of the training data.
- **Scope:** the models predict diameter for conditions that form fibers. They do not predict whether fibers will form.

## How to run

1. Download `final_models_ml.pkl` from the Zenodo record https://doi.org/10.5281/zenodo.23254490 and place it in this folder, next to `app.py`.
2. Install the packages (Python 3.10 or later):
   ```
   pip install -r requirements.txt
   ```
3. Start SpinLab:
   ```
   python app.py
   ```
4. Open http://localhost:7860 in a browser.

The dataset, the analysis pipeline, and all trained models are archived on Zenodo: https://doi.org/10.5281/zenodo.23254490

File: data/cv_training_set.csv (part 1 of 2)
Paper_ID,DOI,Journal,Year,Polymer_type,Polymer_MW_kDa,Solvent_system,Solvent_ratio,Fiber_diameter_nm_std,Solvent_density_gmL,c_star_wt_pct,Polymer_conc_wt,intrinsic_viscosity_dLg,c_over_cstar,Solvent_ST_mNm,Solvent_BP_C,Air_pressure_bar_std,Feed_rate_mLh_std,Working_distance_cm,log_diameter
Medeiros2009,10.1002/app.30275,J_Appl_Polym_Sci,2009,PMMA,120,chloroform,NR,1220.0,1.489,1.1967916950381234,10.0,0.5611600373295292,8.35567295583669,27.14,61.2,2.76,0.3,20.0,7.106606137727303
Medeiros2009,10.1002/app.30275,J_Appl_Polym_Sci,2009,PMMA,120,chloroform,NR,1770.0,1.489,1.1967916950381234,10.0,0.5611600373295292,8.35567295583669,27.14,61.2,2.76,0.6,20.0,7.478734825567875
Medeiros2009,10.1002/app.30275,J_Appl_Polym_Sci,2009,PMMA,120,chloroform,NR,2260.0,1.489,1.1967916950381234,10.0,0.5611600373295292,8.35567295583669,27.14,61.2,2.76,1.2,20.0,7.723120092266331
Medeiros2009,10.1002/app.30275,J_Appl_Polym_Sci,2009,PMMA,120,chloroform,NR,1390.0,1.489,1.1967916950381234,10.0,0.5611600373295292,8.35567295583669,27.14,61.2,2.76,2.4,20.0,7.237059026124737
Medeiros2009,10.1002/app.30275,J_Appl_Polym_Sci,2009,PMMA,120,chloroform,NR,1410.0,1.489,1.1967916950381234,10.0,0.5611600373295292,8.35567295583669,27.14,61.2,2.76,3.6,20.0,7.251344983372214
Medeiros2009,10.1002/app.30275,J_Appl_Polym_Sci,2009,PMMA,120,chloroform,NR,3460.0,1.489,1.1967916950381234,10.0,0.5611600373295292,8.35567295583669,27.14,61.2,2.76,1.2,20.0,8.14902386805177
Medeiros2009,10.1002/app.30275,J_Appl_Polym_Sci,2009,PMMA,120,chloroform,NR,2480.0,1.489,1.1967916950381234,10.0,0.5611600373295292,8.35567295583669,27.14,61.2,2.76,1.2,25.0,7.8160138391590275
Medeiros2009,10.1002/app.30275,J_Appl_Polym_Sci,2009,PMMA,120,chloroform,NR,2760.0,1.489,1.1967916950381234,10.0,0.5611600373295292,8.35567295583669,27.14,61.2,2.76,1.2,17.0,7.9229859587111955
Medeiros2009,10.1002/app.30275,J_Appl_Polym_Sci,2009,PMMA,120,chloroform,NR,2570.0,1.489,1.1967916950381234,10.0,0.5611600373295292,8.35567295583669,27.14,61.2,2.76,1.2,12.5,7.851661177889265
Medeiros2009,10.1002/app.30275,J_Appl_Polym_Sci,2009,PMMA,120,chloroform,NR,1570.0,1.489,1.1967916950381234,10.0,0.5611600373295292,8.35567295583669,27.14,61.2,2.76,1.2,7.2,7.358830898342354
Medeiros2009,10.1002/app.30275,J_Appl_Polym_Sci,2009,PMMA,120,chloroform,NR,840.0,1.489,1.1967916950381234,10.0,0.5611600373295292,8.35567295583669,27.14,61.2,5.17,1.2,20.0,6.733401891837359
Medeiros2009,10.1002/app.30275,J_Appl_Polym_Sci,2009,PMMA,120,chloroform,NR,1590.0,1.489,1.1967916950381234,10.0,0.5611600373295292,8.35567295583669,27.14,61.2,4.14,1.2,20.0,7.371489295214277
Medeiros2009,10.1002/app.30275,J_Appl_Polym_Sci,2009,PMMA,120,chloroform,NR,2010.0,1.489,1.1967916950381234,10.0,0.5611600373295292,8.35567295583669,27.14,61.2,1.38,1.2,20.0,7.605890001053122
Medeiros2009,10.1002/app.30275,J_Appl_Polym_Sci,2009,PLA,66,TFE,NR,170.0,1.393,0.39937907644839767,10.0,1.7974779653413822,25.03886805720545,21.08,74.0,2.76,1.2,20.0,5.135798437050262
Medeiros2009,10.1002/app.30275,J_Appl_Polym_Sci,2009,PS,190,toluene,NR,2310.0,0.867,2.0157881558801183,10.0,0.5721844004892431,4.960838752241738,28.52,110.6,2.76,1.2,20.0,7.745002803515839
Medeiros2009,10.1002/app.30275,J_Appl_Polym_Sci,2009,PMMA,120,chloroform,NR,870.0,1.489,1.1967916950381234,5.0,0.5611600373295292,4.177836477918345,27.14,61.2,2.76,1.2,20.0,6.76849321164863
Medeiros2009,10.1002/app.30275,J_Appl_Polym_Sci,2009,PMMA,120,chloroform,NR,3370.0,1.489,1.1967916950381234,10.0,0.5611600373295292,8.35567295583669,27.14,61.2,2.76,1.2,20.0,8.122668023346407
Medeiros2009,10.1002/app.30275,J_Appl_Polym_Sci,2009,PMMA,120,chloroform,NR,3040.0,1.489,1.1967916950381234,10.0,0.5611600373295292,8.35567295583669,27.14,61.2,2.76,1.2,20.0,8.019612794400267
Medeiros2009,10.1002/app.30275,J_Appl_Polym_Sci,2009,PMMA,120,chloroform,NR,2980.0,1.489,1.1967916950381234,10.0,0.5611600373295292,8.35567295583669,27.14,61.2,2.76,1.2,20.0,7.99967857949945
Medeiros2009,10.1002/app.30275,J_Appl_Polym_Sci,2009,PMMA,120,chloroform,NR,2430.0,1.489,1.1967916950381234,10.0,0.5611600373295292,8.35567295583669,27.14,61.2,2.76,1.2,20.0,7.795646536334594
Medeiros2009,10.1002/app.30275,J_Appl_Polym_Sci,2009,PMMA,120,chloroform,NR,1320.0,1.489,1.1967916950381234,10.0,0.5611600373295292,8.35567295583669,27.14,61.2,0.69,1.2,20.0,7.1853870155804165
Medeiros2009,10.1002/app.30275,J_Appl_Polym_Sci,2009,PMMA,120,chloroform,NR,1010.0,1.489,1.1967916950381234,10.0,0.5611600373295292,8.35567295583669,27.14,61.2,2.76,6.0,20.0,6.917705609835305
Medeiros2009,10.1002/app.30275,J_Appl_Polym_Sci,2009,PMMA,120,chloroform,NR,1520.0,1.489,1.1967916950381234,10.0,0.5611600373295292,8.35567295583669,27.14,61.2,2.76,4.8,20.0,7.326465613840322
Oliveira2011,10.1002/app.34410,J_Appl_Polym_Sci,2011,PDLLA,75,chloroform/acetone,3:1,288.0,1.31275,0.607615055865619,6.0,1.2536879352677186,9.874673022136188,26.22,59.925,4.0,4.8,12.0,5.662960480135946
Oliveira2011,10.1002/app.34410,J_Appl_Polym_Sci,2011,PDLLA,75,chloroform/acetone,3:1,289.0,1.31275,0.607615055865619,6.0,1.2536879352677186,9.874673022136188,26.22,59.925,4.0,7.2,12.0,5.666426688112432
Oliveira2011,10.1002/app.34410,J_Appl_Polym_Sci,2011,PDLLA,75,chloroform/acetone,3:1,222.0,1.31275,0.607615055865619,8.0,1.2536879352677186,13.166230696181582,26.22,59.925,2.0,1.2,12.0,5.402677381872279
Oliveira2011,10.1002/app.34410,J_Appl_Polym_Sci,2011,PDLLA,75,chloroform/acetone,3:1,405.0,1.31275,0.607615055865619,8.0,1.2536879352677186,13.166230696181582,26.22,59.925,3.0,4.8,12.0,6.003887067106539
Oliveira2011,10.1002/app.34410,J_Appl_Polym_Sci,2011,PDLLA,75,chloroform/acetone,3:1,378.0,1.31275,0.607615055865619,8.0,1.2536879352677186,13.166230696181582,26.22,59.925,4.0,7.2,12.0,5.934894195619588
Oliveira2011,10.1002/app.34410,J_Appl_Polym_Sci,2011,PDLLA,75,chloroform/acetone,3:1,334.0,1.31275,0.607615055865619,6.0,1.2536879352677186,9.874673022136188,26.22,59.925,3.0,4.8,12.0,5.811140992976701
Oliveira2011,10.1002/app.34410,J_Appl_Polym_Sci,2011,PDLLA,75,chloroform/acetone,3:1,398.0,1.31275,0.607615055865619,6.0,1.2536879352677186,9.874673022136188,26.22,59.925,3.0,7.2,12.0,5.986452005284438
Oliveira2011,10.1002/app.34410,J_Appl_Polym_Sci,2011,PDLLA,75,chloroform/acetone,3:1,340.0,1.31275,0.607615055865619,6.0,1.2536879352677186,9.874673022136188,26.22,59.925,4.0,1.2,12.0,5.828945617610208
Oliveira2011,10.1002/app.34410,J_Appl_Polym_Sci,2011,PDLLA,75,chloroform/acetone,3:1,609.0,1.31275,0.607615055865619,8.0,1.2536879352677186,13.166230696181582,26.22,59.925,2.0,4.8,12.0,6.411818267709897
Oliveira2011,10.1002/app.34410,J_Appl_Polym_Sci,2011,PDLLA,75,chloroform/acetone,3:1,288.0,1.31275,0.607615055865619,8.0,1.2536879352677186,13.166230696181582,26.22,59.925,2.0,7.2,12.0,5.662960480135946
Oliveira2011,10.1002/app.34410,J_Appl_Polym_Sci,2011,PDLLA,75,chloroform/acetone,3:1,322.0,1.31275,0.607615055865619,8.0,1.2536879352677186,13.166230696181582,26.22,59.925,3.0,1.2,12.0,5.7745515455444085
Oliveira2011,10.1002/app.34410,J_Appl_Polym_Sci,2011,PDLLA,75,chloroform/acetone,3:1,184.0,1.31275,0.607615055865619,4.0,1.2536879352677186,6.583115348090791,26.22,59.925,2.0,1.2,12.0,5.214935757608986
Oliveira2011,10.1002/app.34410,J_Appl_Polym_Sci,2011,PDLLA,75,chloroform/acetone,3:1,183.0,1.31275,0.607615055865619,4.0,1.2536879352677186,6.583115348090791,26.22,59.925,2.0,4.8,12.0,5.209486152841421
Oliveira2011,10.1002/app.34410,J_Appl_Polym_Sci,2011,PDLLA,75,chloroform/acetone,3:1,125.0,1.31275,0.607615055865619,4.0,1.2536879352677186,6.583115348090791,26.22,59.925,2.0,7.2,12.0,4.8283137373023015
Oliveira2011,10.1002/app.34410,J_Appl_Polym_Sci,2011,PDLLA,75,chloroform/acetone,3:1,145.0,1.31275,0.607615055865619,4.0,1.2536879352677186,6.583115348090791,26.22,59.925,3.0,1.2,12.0,4.976733742420574
Oliveira2011,10.1002/app.34410,J_Appl_Polym_Sci,2011,PDLLA,75,chloroform/acetone,3:1,180.0,1.31275,0.607615055865619,4.0,1.2536879352677186,6.583115348090791,26.22,59.925,3.0,4.8,12.0,5.19295685089021
Oliveira2011,10.1002/app.34410,J_Appl_Polym_Sci,2011,PDLLA,75,chloroform/acetone,3:1,306.0,1.31275,0.607615055865619,8.0,1.2536879352677186,13.166230696181582,26.22,59.925,3.0,7.2,12.0,5.723585101952381
Oliveira2011,10.1002/app.34410,J_Appl_Polym_Sci,2011,PDLLA,75,chloroform/acetone,3:1,332.0,1.31275,0.607615055865619,8.0,1.2536879352677186,13.166230696181582,26.22,59.925,4.0,1.2,12.0,5.805134968916488
Oliveira2011,10.1002/app.34410,J_Appl_Polym_Sci,2011,PDLLA,75,chloroform/acetone,3:1,274.0,1.31275,0.607615055865619,8.0,1.2536879352677186,13.166230696181582,26.22,59.925,4.0,4.8,12.0,5.613128106388071
Oliveira2011,10.1002/app.34410,J_Appl_Polym_Sci,2011,PDLLA,75,chloroform/acetone,3:1,164.0,1.31275,0.607615055865619,4.0,1.2536879352677186,6.583115348090791,26.22,59.925,4.0,7.2,12.0,5.099866427824199
Oliveira2011,10.1002/app.34410,J_Appl_Polym_Sci,2011,PDLLA,75,chloroform/acetone,3:1,354.0,1.31275,0.607615055865619,6.0,1.2536879352677186,9.874673022136188,26.22,59.925,2.0,1.2,12.0,5.869296913133774
Oliveira2011,10.1002/app.34410,J_Appl_Polym_Sci,2011,PDLLA,75,chloroform/acetone,3:1,388.0,1.31275,0.607615055865619,6.0,1.2536879352677186,9.874673022136188,26.22,59.925,2.0,4.8,12.0,5.961005339623274
Oliveira2011,10.1002/app.34410,J_Appl_Polym_Sci,2011,PDLLA,75,chloroform/acetone,3:1,426.0,1.31275,0.607615055865619,6.0,1.2536879352677186,9.874673022136188,26.22,59.925,2.0,7.2,12.0,6.054439346269371
Oliveira2011,10.1002/app.34410,J_Appl_Polym_Sci,2011,PDLLA,75,chloroform/acetone,3:1,325.0,1.31275,0.607615055865619,6.0,1.2536879352677186,9.874673022136188,26.22,59.925,3.0,1.2,12.0,5.783825182329737
Oliveira2011,10.1002/app.34410,J_Appl_Polym_Sci,2011,PDLLA,75,chloroform/acetone,3:1,172.0,1.31275,0.607615055865619,4.0,1.2536879352677186,6.583115348090791,26.22,59.925,3.0,7.2,12.0,5.147494476813453
Oliveira2011,10.1002/app.34410,J_Appl_Polym_Sci,2011,PDLLA,75,chloroform/acetone,3:1,167.0,1.31275,0.607615055865619,4.0,1.2536879352677186,6.583115348090791,26.22,59.925,4.0,1.2,12.0,5.117993812416755
Oliveira2011,10.1002/app.34410,J_Appl_Polym_Sci,2011,PDLLA,75,chloroform/acetone,3:1,228.0,1.31275,0.607615055865619,4.0,1.2536879352677186,6.583115348090791,26.22,59.925,4.0,4.8,12.0,5.429345628954441
Oliveira2013,10.1002/app.39061,J_Appl_Polym_Sci,2013,PLA,75,chloroform,NR,300.0,1.489,0.3403408488428953,6.0,1.9732914063844191,17.629385424638402,27.14,61.2,4.0,7.2,12.0,5.703782474656201
Oliveira2013,10.1002/app.39061,J_Appl_Polym_Sci,2013,PEO,100,chloroform,NR,250.0,1.489,0.6763870580492501,6.0,0.9929102934053522,8.870660561283417,27.14,61.2,4.0,7.2,12.0,5.521460917862246
Parize2016,10.1007/s10853-016-9778-x,J_Mater_Sci,2016,PLA,200,dimethyl_carbonate,NR,329.0,1.069,0.23167218552041917,12.0,4.03783342804286,51.79732721493381,28.5,90.0,2.7579,2.1,10.0,5.796057750765372
Parize2016,10.1007/s10853-016-9778-x,J_Mater_Sci,2016,PLA,200,dimethyl_carbonate,NR,110.0,1.069,0.23167218552041917,8.0,4.03783342804286,34.531551476622537,28.5,90.0,2.7579,2.1,10.0,4.700480365792417
Parize2016,10.1007/s10853-016-9778-x,J_Mater_Sci,2016,PLA,200,dimethyl_carbonate,NR,139.0,1.069,0.23167218552041917,8.0,4.03783342804286,34.531551476622537,28.5,90.0,5.5158,2.1,10.0,4.934473933130692
Parize2016,10.1007/s10853-016-9778-x,J_Mater_Sci,2016,PLA,200,dimethyl_carbonate,NR,214.0,1.069,0.23167218552041917,10.0,4.03783342804286,43.16443934577817,28.5,90.0,4.1369,2.1,10.0,5.365976015021851
Parize2016,10.1007/s10853-016-9778-x,J_Mater_Sci,2016,PLA,200,dimethyl_carbonate,NR,325.0,1.069,0.23167218552041917,12.0,4.03783342804286,51.79732721493381,28.5,90.0,4.1369,3.0,10.0,5.783825182329737
Parize2016,10.1007/s10853-016-9778-x,J_Mater_Sci,2016,PLA,200,dimethyl_carbonate,NR,174.0,1.069,0.23167218552041917,10.0,4.03783342804286,43.16443934577817,28.5,90.0,2.7579,1.2,10.0,5.159055299214529
Parize2016,10.1007/s10853-016-9778-x,J_Mater_Sci,2016,PLA,200,dimethyl_carbonate,NR,216.0,1.069,0.23167218552041917,10.0,4.03783342804286,43.16443934577817,28.5,90.0,5.5158,1.2,10.0,5.375278407684165
Parize2016,10.1007/s10853-016-9778-x,J_Mater_Sci,2016,PLA,200,dimethyl_carbonate,NR,198.0,1.069,0.23167218552041917,10.0,4.03783342804286,43.16443934577817,28.5,90.0,2.7579,3.0,10.0,5.288267030694535
Parize2016,10.1007/s10853-016-9778-x,J_Mater_Sci,2016,PLA,200,dimethyl_carbonate,NR,193.0,1.069,0.23167218552041917,10.0,4.03783342804286,43.16443934577817,28.5,90.0,5.5158,3.0,10.0,5.262690188904886
Parize2016,10.1007/s10853-016-9778-x,J_Mater_Sci,2016,PLA,200,dimethyl_carbonate,NR,220.0,1.069,0.23167218552041917,10.0,4.03783342804286,43.16443934577817,28.5,90.0,4.1369,2.1,10.0,5.393627546352362
Parize2016,10.1007/s10853-016-9778-x,J_Mater_Sci,2016,PLA,200,dimethyl_carbonate,NR,216.0,1.069,0.23167218552041917,10.0,4.03783342804286,43.16443934577817,28.5,90.0,4.1369,2.1,10.0,5.375278407684165
Parize2016,10.1007/s10853-016-9778-x,J_Mater_Sci,2016,PLA,200,dimethyl_carbonate,NR,136.0,1.069,0.23167218552041917,8.0,4.03783342804286,34.531551476622537,28.5,90.0,4.1369,3.0,10.0,4.912654885736052
Parize2016,10.1007/s10853-016-9778-x,J_Mater_Sci,2016,PLA,200,dimethyl_carbonate,NR,273.0,1.069,0.23167218552041917,12.0,4.03783342804286,51.79732721493381,28.5,90.0,5.5158,2.1,10.0,5.60947179518496
Parize2016,10.1007/s10853-016-9778-x,J_Mater_Sci,2016,PLA,200,dimethyl_carbonate,NR,179.0,1.069,0.23167218552041917,8.0,4.03783342804286,34.531551476622537,28.5,90.0,4.1369,1.2,10.0,5.187385805840755
Parize2016,10.1007/s10853-016-9778-x,J_Mater_Sci,2016,PLA,200,dimethyl_carbonate,NR,334.0,1.069,0.23167218552041917,12.0,4.03783342804286,51.79732721493381,28.5,90.0,4.1369,1.2,10.0,5.811140992976701
Vasireddi2019,10.1038/s41598-019-50477-6,Scientific Reports,2019,THV,115,acetone,NR,1003.0,0.784,3.2749173603026286,10.0,0.3894785925113436,3.053512165288934,23.46,56.1,2.0,3.0,7.0,6.910750787961936
Vasireddi2019,10.1038/s41598-019-50477-6,Scientific Reports,2019,THV,115,acetone,NR,249.0,0.784,3.2749173603026286,10.0,0.3894785925113436,3.053512165288934,23.46,56.1,1.0,3.0,7.0,5.517452896464707
Vasireddi2019,10.1038/s41598-019-50477-6,Scientific Reports,2019,THV,115,acetone,NR,384.0,0.784,3.2749173603026286,10.0,0.3894785925113436,3.053512165288934,23.46,56.1,1.5,1.0,7.0,5.950642552587727
Vasireddi2019,10.1038/s41598-019-50477-6,Scientific Reports,2019,THV,115,acetone,NR,510.0,0.784,3.2749173603026286,10.0,0.3894785925113436,3.053512165288934,23.46,56.1,1.5,3.0,7.0,6.234410725718371
Vasireddi2019,10.1038/s41598-019-50477-6,Scientific Reports,2019,THV,115,acetone,NR,283.0,0.784,3.2749173603026286,10.0,0.3894785925113436,3.053512165288934,23.46,56.1,1.5,0.5,7.0,5.645446897643238
Vasireddi2019,10.1038/s41598-019-50477-6,Scientific Reports,2019,THV,115,acetone,NR,1190.0,0.784,3.2749173603026286,15.0,0.3894785925113436,4.580268247933401,23.46,56.1,1.0,3.0,7.0,7.081708586105575
Vasireddi2019,10.1038/s41598-019-50477-6,Scientific Reports,2019,THV,115,acetone,NR,1400.0,0.784,3.2749173603026286,15.0,0.3894785925113436,4.580268247933401,23.46,56.1,1.0,1.0,7.0,7.24422751560335
Vasireddi2019,10.1038/s41598-019-50477-6,Scientific Reports,2019,THV,115,acetone,NR,1190.0,0.784,3.2749173603026286,15.0,0.3894785925113436,4.580268247933401,23.46,56.1,1.0,0.1,7.0,7.081708586105575
Vasireddi2019,10.1038/s41598-019-50477-6,Scientific Reports,2019,THV,115,acetone,NR,290.0,0.784,3.2749173603026286,15.0,0.3894785925113436,4.580268247933401,23.46,56.1,2.0,0.1,7.0,5.66988092298052
Vasireddi2019,10.1038/s41598-019-50477-6,Scientific Reports,2019,THV,115,acetone,NR,2830.0,0.784,3.2749173603026286,20.0,0.3894785925113436,6.107024330577868,23.46,56.1,0.5,3.0,7.0,7.948031990637284
Vasireddi2019,10.1038/s41598-019-50477-6,Scientific Reports,2019,THV,115,acetone,NR,1670.0,0.784,3.2749173603026286,20.0,0.3894785925113436,6.107024330577868,23.46,56.1,0.5,0.25,7.0,7.4205789054108
Vasireddi2019,10.1038/s41598-019-50477-6,Scientific Reports,2019,THV,115,acetone,NR,2540.0,0.784,3.2749173603026286,20.0,0.3894785925113436,6.107024330577868,23.46,56.1,1.0,1.0,7.0,7.8399193600125825
Vasireddi2019,10.1038/s41598-019-50477-6,Scientific Reports,2019,THV,115,acetone,NR,2460.0,0.784,3.2749173603026286,20.0,0.3894785925113436,6.107024330577868,23.46,56.1,1.0,0.5,7.0,7.807916628926408
Vasireddi2019,10.1038/s41598-019-50477-6,Scientific Reports,2019,THV,115,acetone,NR,2350.0,0.784,3.2749173603026286,20.0,0.3894785925113436,6.107024330577868,23.46,56.1,1.0,0.1,7.0,7.762170607138205
Vasireddi2019,10.1038/s41598-019-50477-6,Scientific Reports,2019,THV,115,acetone,NR,1210.0,0.784,3.2749173603026286,20.0,0.3894785925113436,6.107024330577868,23.46,56.1,2.0,3.0,7.0,7.098375638590786
Vasireddi2019,10.1038/s41598-019-50477-6,Scientific Reports,2019,THV,115,acetone,NR,1650.0,0.784,3.2749173603026286,20.0,0.3894785925113436,6.107024330577868,23.46,56.1,2.0,0.1,7.0,7.408530566894626
Vasireddi2019,10.1038/s41598-019-50477-6,Scientific Reports,2019,THV,115,acetone,NR,3410.0,0.784,3.2749173603026286,25.0,0.3894785925113436,7.633780413222335,23.46,56.1,1.0,0.25,7.0,8.134467570277563
Vasireddi2019,10.1038/s41598-019-50477-6,Scientific Reports,2019,THV,115,acetone,NR,3220.0,0.784,3.2749173603026286,25.0,0.3894785925113436,7.633780413222335,23.46,56.1,1.0,0.1,7.0,8.077136638538454
Vasireddi2019,10.1038/s41598-019-50477-6,Scientific Reports,2019,THV,115,acetone,NR,3250.0,0.784,3.2749173603026286,25.0,0.3894785925113436,7.633780413222335,23.46,56.1,1.5,0.1,7.0,8.086410275323782
Cena2018,10.1007/s10965-018-1633-0,J_Polym_Res,2018,PVP,360,isopropyl_alcohol/water,70:30,916.0,0.8502000000000001,1.0837749612144156,10.0,1.0852749683627314,9.227007781019944,36.45399999999999,87.82,1.2,6.6,25.0,6.82001636467413
Cena2018,10.1007/s10965-018-1633-0,J_Polym_Res,2018,PVP,360,isopropyl_alcohol/water,70:30,800.0,0.8502000000000001,1.0837749612144156,10.0,1.0852749683627314,9.227007781019944,36.45399999999999,87.82,1.2,6.6,25.0,6.684611727667927
Cena2018,10.1007/s10965-018-1633-0,J_Polym_Res,2018,PVP,360,isopropyl_alcohol,NR,750.0,0.786,1.1722970381991043,10.0,1.0852749683627314,8.530261251331069,21.22,82.6,1.6,6.6,25.0,6.620073206530356
Cena2018,10.1007/s10965-018-1633-0,J_Polym_Res,2018,PVP,360,isopropyl_alcohol,NR,900.0,0.786,1.1722970381991043,10.0,1.0852749683627314,8.530261251331069,21.22,82.6,1.2,6.6,25.0,6.802394763324311
Cena2018,10.1007/s10965-018-1633-0,J_Polym_Res,2018,PVP,360,isopropyl_alcohol,NR,1100.0,0.786,1.1722970381991043,10.0,1.0852749683627314,8.530261251331069,21.22,82.6,1.2,6.6,25.0,7.003065458786462
Cena2018,10.1007/s10965-018-1633-0,J_Polym_Res,2018,PVP,360,isopropyl_alcohol,NR,900.0,0.786,1.1722970381991043,10.0,1.0852749683627314,8.530261251331069,21.22,82.6,1.2,6.6,25.0,6.802394763324311
Lorente2022,10.3390/polym14071299,Polymers,2022,PEO,100,chloroform/acetone,4:6,302.0,1.066,0.944784549188868,10.0,0.9929102934053522,10.584423727701056,24.932,58.14,2.0,30.0,15.0,5.71042701737487
Lorente2022,10.3390/polym14071299,Polymers,2022,PEO,100,chloroform/acetone,5:5,301.0,1.1365,0.886177148645256,10.0,0.9929102934053522,11.284425484551828,25.3,58.650000000000006,2.0,30.0,15.0,5.707110264748875
Lorente2022,10.3390/polym14071299,Polymers,2022,PEO,100,chloroform/acetone,6:4,294.0,1.207,0.8344161801452637,10.0,0.9929102934053522,11.984427241402602,25.668,59.16,2.0,30.0,15.0,5.683579767338681
Lorente2022,10.3390/polym14071299,Polymers,2022,PEO,100,chloroform/acetone,7:3,304.0,1.2775,0.7883681639415526,10.0,0.9929102934053522,12.684428998253374,26.036,59.67,2.0,30.0,15.0,5.717027701406222
Lorente2022,10.3390/polym14071299,Polymers,2022,PEO,100,chloroform/acetone,8:2,339.0,1.348,0.7471367429045499,10.0,0.9929102934053522,13.384430755104149,26.404000000000003,60.18000000000001,2.0,30.0,15.0,5.82600010738045
Lorente2022,10.3390/polym14071299,Polymers,2022,PEO,100,chloroform/acetone,9:1,294.0,1.4185,0.7100037570922336,10.0,0.9929102934053522,14.08443251195492,26.772,60.690000000000005,2.0,30.0,15.0,5.683579767338681
Lorente2022,10.3390/polym14071299,Polymers,2022,PEO,100,chloroform,NR,288.0,1.489,0.6763870580492501,10.0,0.9929102934053522,14.784434268805695,27.14,61.2,2.0,30.0,15.0,5.662960480135946
Liu2016,10.1111/1750-3841.13537,Journal of Food Science,2016,Zein,22,acetic_acid,NR,394.4,1.049,24.202408080018515,27.0,0.0393881816788111,1.115591469688967,27.1,118.1,5.2,3.6,60.0,5.97736562272848
Liu2016,10.1111/1750-3841.13537,Journal of Food Science,2016,Zein,22,acetic_acid,NR,786.2,1.049,24.202408080018515,30.0,0.0393881816788111,1.239546077432186,27.1,118.1,4.8,3.6,60.0,6.66721121298776
Liu2016,10.1111/1750-3841.13537,Journal of Food Science,2016,Zein,22,acetic_acid,NR,174.6,1.049,24.202408080018515,25.0,0.0393881816788111,1.032955064526821,27.1,118.1,4.8,3.6,60.0,5.162497643405501
Liu2016,10.1111/1750-3841.13537,Journal of Food Science,2016,Zein,22,acetic_acid,NR,187.1,1.049,24.202408080018515,23.0,0.0393881816788111,0.950318659364676,27.1,118.1,3.8,3.6,60.0,5.231643233280044
Liu2016,10.1111/1750-3841.13537,Journal of Food Science,2016,Zein,22,acetic_acid,NR,340.6,1.049,24.202408080018515,25.0,0.0393881816788111,1.032955064526821,27.1,118.1,5.2,2.4,60.0,5.830708768228588
Liu2016,10.1111/1750-3841.13537,Journal of Food Science,2016,Zein,22,acetic_acid,NR,185.6,1.049,24.202408080018515,23.0,0.0393881816788111,0.950318659364676,27.1,118.1,4.5,4.8,60.0,5.2235938203521
Liu2016,10.1111/1750-3841.13537,Journal of Food Science,2016,Zein,22,acetic_acid,NR,568.1,1.049,24.202408080018515,27.0,0.0393881816788111,1.115591469688967,27.1,118.1,4.5,4.8,60.0,6.342297459563081
Liu2016,10.1111/1750-3841.13537,Journal of Food Science,2016,Zein,22,acetic_acid,NR,571.1,1.049,24.202408080018515,25.0,0.0393881816788111,1.032955064526821,27.1,118.1,6.2,2.4,60.0,6.347564325670818
Liu2016,10.1111/1750-3841.13537,Journal of Food Science,2016,Zein,22,acetic_acid,NR,528.5,1.049,24.202408080018515,25.0,0.0393881816788111,1.032955064526821,27.1,118.1,5.5,2.4,60.0,6.270042805310292
Liu2016,10.1111/1750-3841.13537,Journal of Food Science,2016,Zein,22,acetic_acid,NR,280.0,1.049,24.202408080018515,25.0,0.0393881816788111,1.032955064526821,27.1,118.1,4.8,2.4,60.0,5.634789603169249
Liu2016,10.1111/1750-3841.13537,Journal of Food Science,2016,Zein,22,acetic_acid,NR,349.0,1.049,24.202408080018515,25.0,0.0393881816788111,1.032955064526821,27.1,118.1,4.1,2.4,60.0,5.855071922202427
Liu2016,10.1111/1750-3841.13537,Journal of Food Science,2016,Zein,22,acetic_acid,NR,373.1,1.049,24.202408080018515,25.0,0.0393881816788111,1.032955064526821,27.1,118.1,3.4,2.4,60.0,5.921846480227112
Liu2016,10.1111/1750-3841.13537,Journal of Food Science,2016,Zein,22,acetic_acid,NR,478.0,1.049,24.202408080018515,25.0,0.0393881816788111,1.032955064526821,27.1,118.1,2.8,2.4,60.0,6.169610732491456
Liu2016,10.1111/1750-3841.13537,Journal of Food Science,2016,Zein,22,acetic_acid,NR,480.6,1.049,24.202408080018515,25.0,0.0393881816788111,1.032955064526821,27.1,118.1,4.8,6.0,60.0,6.175035323302368
Liu2016,10.1111/1750-3841.13537,Journal of Food Science,2016,Zein,22,acetic_acid,NR,400.3,1.049,24.202408080018515,25.0,0.0393881816788111,1.032955064526821,27.1,118.1,4.8,4.8,60.0,5.992214265998528
Liu2016,10.1111/1750-3841.13537,Journal of Food Science,2016,Zein,22,acetic_acid,NR,366.5,1.049,24.202408080018515,25.0,0.0393881816788111,1.032955064526821,27.1,118.1,4.8,3.6,60.0,5.903998521326706
Liu2016,10.1111/1750-3841.13537,Journal of Food Science,2016,Zein,22,acetic_acid,NR,272.3,1.049,24.202408080018515,25.0,0.0393881816788111,1.032955064526821,27.1,118.1,4.8,2.4,60.0,5.606904399679714
Liu2016,10.1111/1750-3841.13537,Journal of Food Science,2016,Zein,22,acetic_acid,NR,238.9,1.049,24.202408080018515,25.0,0.0393881816788111,1.032955064526821,27.1,118.1,4.5,3.6,60.0,5.476045054331764
Liu2016,10.1111/1750-3841.13537,Journal of Food Science,2016,Zein,22,acetic_acid,NR,531.8,1.049,24.202408080018515,27.0,0.0393881816788111,1.115591469688967,27.1,118.1,4.5,2.4,60.0,6.276267478808919
Liu2016,10.1111/1750-3841.13537,Journal of Food Science,2016,Zein,22,acetic_acid,NR,279.7,1.049,24.202408080018515,25.0,0.0393881816788111,1.032955064526821,27.1,118.1,4.5,3.6,60.0,5.633717600207914
Liu2016,10.1111/1750-3841.13537,Journal of Food Science,2016,Zein,22,acetic_acid,NR,221.1,1.049,24.202408080018515,23.0,0.0393881816788111,0.950318659364676,27.1,118.1,5.2,3.6,60.0,5.3986150878634005
Liu2016,10.1111/1750-3841.13537,Journal of Food Science,2016,Zein,22,acetic_acid,NR,260.8,1.049,24.202408080018515,25.0,0.0393881816788111,1.032955064526821,27.1,118.1,4.5,3.6,60.0,5.563753830052498
Liu2016,10.1111/1750-3841.13537,Journal of Food Science,2016,Zein,22,acetic_acid,NR,367.4,1.049,24.202408080018515,25.0,0.0393881816788111,1.032955064526821,27.1,118.1,5.2,4.8,60.0,5.906451172781026
Liu2016,10.1111/1750-3841.13537,Journal of Food Science,2016,Zein,22,acetic_acid,NR,222.2,1.049,24.202408080018515,25.0,0.0393881816788111,1.032955064526821,27.1,118.1,3.8,2.4,60.0,5.40357787720553
Liu2016,10.1111/1750-3841.13537,Journal of Food Science,2016,Zein,22,acetic_acid,NR,311.6,1.049,24.202408080018515,25.0,0.0393881816788111,1.032955064526821,27.1,118.1,3.8,4.8,60.0,5.741720313996593
Liu2016,10.1111/1750-3841.13537,Journal of Food Science,2016,Zein,22,acetic_acid,NR,220.7,1.049,24.202408080018515,23.0,0.0393881816788111,0.950318659364676,27.1,118.1,4.5,2.4,60.0,5.396804313262691
Liu2016,10.1111/1750-3841.13537,Journal of Food Science,2016,Zein,22,acetic_acid,NR,642.2,1.049,24.202408080018515,27.0,0.0393881816788111,1.115591469688967,27.1,118.1,3.8,3.6,60.0,6.464899781655413
Penconek2023,10.3390/pr11082310,Processes,2023,PEO,900,water,NR,267.0,1.0,0.18145996786408969,6.0,5.51085736303548,33.06514417821288,72.0,100.0,0.5,0.48,15.0,5.58724865840025
Penconek2023,10.3390/pr11082310,Processes,2023,PEO,900,water,NR,306.0,1.0,0.18145996786408969,5.0,5.51085736303548,27.5542868151774,72.0,100.0,0.5,0.48,15.0,5.723585101952381
Penconek2023,10.3390/pr11082310,Processes,2023,PEO,900,water,NR,402.0,1.0,0.18145996786408969,10.0,5.51085736303548,55.1085736303548,72.0,100.0,0.5,0.48,15.0,5.996452088619021
Penconek2023,10.3390/pr11082310,Processes,2023,PEO,900,water,NR,257.0,1.0,0.18145996786408969,7.0,5.51085736303548,38.57600154124836,72.0,100.0,0.5,0.48,15.0,5.54907608489522
Souza2024,10.1021/acsapm.4c01273,ACS Applied Polymer Materials,2024,PCL,105,chloroform,NR,314.0,1.489,0.5443475913394053,8.0,1.233755201544597,14.69649196079924,27.14,61.2,2.7579,7.2,12.0,5.749392985908253
Souza2024,10.1021/acsapm.4c01273,ACS Applied Polymer Materials,2024,PCL,105,chloroform,NR,472.0,1.489,0.5443475913394053,8.0,1.233755201544597,14.69649196079924,27.14,61.2,2.7579,7.2,12.0,6.156978985585555
Souza2024,10.1021/acsapm.4c01273,ACS Applied Polymer Materials,2024,PCL,105,chloroform,NR,294.0,1.489,0.5443475913394053,8.0,1.233755201544597,14.69649196079924,27.14,61.2,2.7579,7.2,12.0,5.683579767338681
Souza2024,10.1021/acsapm.4c01273,ACS Applied Polymer Materials,2024,PCL,105,chloroform,NR,322.0,1.489,0.5443475913394053,8.0,1.233755201544597,14.69649196079924,27.14,61.2,2.7579,7.2,12.0,5.7745515455444085
Souza2024,10.1021/acsapm.4c01273,ACS Applied Polymer Materials,2024,PCL,105,chloroform,NR,279.0,1.489,0.5443475913394053,8.0,1.233755201544597,14.69649196079924,27.14,61.2,2.7579,7.2,12.0,5.631211781821365
Souza2024,10.1021/acsapm.4c01273,ACS Applied Polymer Materials,2024,PCL,105,chloroform,NR,369.0,1.489,0.5443475913394053,8.0,1.233755201544597,14.69649196079924,27.14,61.2,2.7579,7.2,12.0,5.910796644040527
Souza2024,10.1021/acsapm.4c01273,ACS Applied Polymer Materials,2024,PCL,105,chloroform,NR,328.0,1.489,0.5443475913394053,8.0,1.233755201544597,14.69649196079924,27.14,61.2,2.7579,7.2,12.0,5.793013608384144
Souza2024,10.1021/acsapm.4c01273,ACS Applied Polymer Materials,2024,PCL,105,chloroform,NR,344.0,1.489,0.5443475913394053,8.0,1.233755201544597,14.69649196079924,27.14,61.2,2.7579,7.2,12.0,5.840641657373398
Souza2024,10.1021/acsapm.4c01273,ACS Applied Polymer Materials,2024,PLA,40,chloroform,NR,1277.0,1.489,0.5385239297617883,8.0,1.2470971764622178,14.85542156601794,27.14,61.2,2.7579,7.2,12.0,7.152268856032539
Souza2024,10.1021/acsapm.4c01273,ACS Applied Polymer Materials,2024,PLA,40,chloroform,NR,644.0,1.489,0.5385239297617883,8.0,1.2470971764622178,14.85542156601794,27.14,61.2,2.7579,7.2,12.0,6.467698726104354
Souza2024,10.1021/acsapm.4c01273,ACS Applied Polymer Materials,2024,PLA,40,chloroform,NR,515.0,1.489,0.5385239297617883,8.0,1.2470971764622178,14.85542156601794,27.14,61.2,2.7579,7.2,12.0,6.244166900663736
Souza2024,10.1021/acsapm.4c01273,ACS Applied Polymer Materials,2024,PLA,40,chloroform,NR,967.0,1.489,0.5385239297617883,8.0,1.2470971764622178,14.85542156601794,27.14,61.2,2.7579,7.2,12.0,6.874198495453294
Souza2024,10.1021/acsapm.4c01273,ACS Applied Polymer Materials,2024,PLA,40,chloroform,NR,585.0,1.489,0.5385239297617883,8.0,1.2470971764622178,14.85542156601794,27.14,61.2,2.7579,7.2,12.0,6.371611847231857
Souza2024,10.1021/acsapm.4c01273,ACS Applied Polymer Materials,2024,PLA,40,chloroform,NR,734.0,1.489,0.5385239297617883,8.0,1.2470971764622178,14.85542156601794,27.14,61.2,2.7579,7.2,12.0,6.598509028614515
Souza2024,10.1021/acsapm.4c01273,ACS Applied Polymer Materials,2024,PLA,40,chloroform,NR,535.0,1.489,0.5385239297617883,8.0,1.2470971764622178,14.85542156601794,27.14,61.2,2.7579,7.2,12.0,6.282266746896006
Souza2024,10.1021/acsapm.4c01273,ACS Applied Polymer Materials,2024,PLA,40,chloroform,NR,519.0,1.489,0.5385239297617883,8.0,1.2470971764622178,14.85542156601794,27.14,61.2,2.7579,7.2,12.0,6.251903883165888
Tomecka2017,10.1016/j.msec.2017.02.055,Materials Science and Engineering C,2017,PLLA,200,chloroform/acetone,3:1 v/v,178.0,1.31275,0.1886555447124952,5.0,4.03783342804286,26.503329163316325,26.22,59.925,1.0,30.0,30.0,5.181783550292085
Tomecka2017,10.1016/j.msec.2017.02.055,Materials Science and Engineering C,2017,PU,150,THF,NR,367.0,0.889,1.8035437041261627,8.0,0.6236940030909509,4.435711749982843,26.4,66.0,1.0,30.0,30.0,5.905361848054571
Raimundo2022,10.1016/j.ijhydene.2022.05.253,International Journal of Hydrogen Energy,2022,PVP,1300,methanol,NR,1100.0,0.791,0.4741711582397406,6.6,2.666173345198204,13.919024565941744,22.5,64.7,4.1,3.0,60.0,7.003065458786462
Yang2025b,10.3390/ma18102303,Materials,2025,PA66,30,formic_acid,NR,590.0,1.22,0.7028265478497452,26.0,1.166250952891973,36.993480225733375,37.67,100.8,1.75,4.5,50.0,6.380122536899765
Selvam2026,10.1021/acssuschemeng.5c13803,ACS Sustainable Chemistry & Engineering,2026,RSF,660,formic_acid,NR,306.6,1.22,0.6588250677763366,10.0,1.2441422939690117,15.178535986421942,37.67,100.8,5.1711,6.0,25.0,5.725543966437714
Scaffaro2024,10.1177/15280837241295749,Journal of Industrial Textiles,2024,PVA,93,water,NR,1000.0,1.0,1.1646936823677793,12.0,0.8585948521391796,10.303138225670156,72.0,100.0,5.0,45.0,20.0,6.907755278982137
Scaffaro2024,10.1177/15280837241295749,Journal of Industrial Textiles,2024,PVA,93,water,NR,1500.0,1.0,1.1646936823677793,12.0,0.8585948521391796,10.303138225670156,72.0,100.0,5.0,45.0,20.0,7.313220387090301
Scaffaro2024,10.1177/15280837241295749,Journal of Industrial Textiles,2024,PVA,93,water,NR,800.0,1.0,1.1646936823677793,12.0,0.8585948521391796,10.303138225670156,72.0,100.0,5.0,45.0,20.0,6.684611727667927
Scaffaro2024,10.1177/15280837241295749,Journal of Industrial Textiles,2024,PVA,93,water,NR,1000.0,1.0,1.1646936823677793,12.0,0.8585948521391796,10.303138225670156,72.0,100.0,5.0,45.0,20.0,6.907755278982137
Natarelli2021,10.1007/s10853-020-05545-y,J_Mater_Sci,2021,PBAT,126,chloroform,NR,399.0,1.489,0.8326448491205188,10.0,0.8065763848447902,12.009922370338928,27.14,61.2,1.4,7.2,40.0,5.988961416889864
Natarelli2021,10.1007/s10853-020-05545-y,J_Mater_Sci,2021,PBAT,126,chloroform,NR,340.0,1.489,0.8326448491205188,10.0,0.8065763848447902,12.009922370338928,27.14,61.2,1.4,7.2,40.0,5.828945617610208
Natarelli2021,10.1007/s10853-020-05545-y,J_Mater_Sci,2021,PBAT,126,chloroform,NR,306.0,1.489,0.8326448491205188,10.0,0.8065763848447902,12.009922370338928,27.14,61.2,1.4,7.2,40.0,5.723585101952381
Natarelli2021,10.1007/s10853-020-05545-y,J_Mater_Sci,2021,PBAT,126,chloroform,NR,379.0,1.489,0.8326448491205188,10.0,0.8065763848447902,12.009922370338928,27.14,61.2,1.4,7.2,40.0,5.937536205082426
Natarelli2021,10.1007/s10853-020-05545-y,J_Mater_Sci,2021,PBAT,126,chloroform,NR,380.0,1.489,0.8326448491205188,10.0,0.8065763848447902,12.009922370338928,27.14,61.2,1.4,7.2,40.0,5.940171252720432
Natarelli2021,10.1007/s10853-020-05545-y,J_Mater_Sci,2021,PBAT,126,chloroform,NR,330.0,1.489,0.8326448491205188,10.0,0.8065763848447902,12.009922370338928,27.14,61.2,1.4,7.2,40.0,5.799092654460526
Eticha2024,10.1007/s13762-024-05482-2,International Journal of Environmental Science and Technology,2024,Gelatin,50,acetic_acid/water,9:1,191.0,1.0441,4.004620464392592,12.0,0.2391644039497095,2.9965386499667,31.59,116.29,3.0,10.0,45.0,5.25227342804663
Eticha2024,10.1007/s13762-024-05482-2,International Journal of Environmental Science and Technology,2024,Gelatin,50,acetic_acid/water,9:1,250.1,1.0441,4.004620464392592,15.0,0.2391644039497095,3.745673312458376,31.59,116.29,1.0,10.0,45.0,5.521860837883573
Eticha2024,10.1007/s13762-024-05482-2,International Journal of Environmental Science and Technology,2024,Gelatin,50,acetic_acid/water,9:1,241.1,1.0441,4.004620464392592,15.0,0.2391644039497095,3.745673312458376,31.59,116.29,2.0,10.0,45.0,5.485211785187126
Eticha2024,10.1007/s13762-024-05482-2,International Journal of Environmental Science and Technology,2024,Gelatin,50,acetic_acid/water,9:1,229.6,1.0441,4.004620464392592,15.0,0.2391644039497095,3.745673312458376,31.59,116.29,3.0,10.0,45.0,5.436338664445412
Eticha2024,10.1007/s13762-024-05482-2,International Journal of Environmental Science and Technology,2024,Gelatin,50,acetic_acid/water,9:1,173.2,1.0441,4.004620464392592,12.0,0.2391644039497095,2.9965386499667,31.59,116.29,1.0,10.0,45.0,5.154446996128335
Eticha2024,10.1007/s13762-024-05482-2,International Journal of Environmental Science and Technology,2024,Gelatin,50,acetic_acid/water,9:1,168.8,1.0441,4.004620464392592,12.0,0.2391644039497095,2.9965386499667,31.59,116.29,2.0,10.0,45.0,5.128714582161857
Eticha2024,10.1007/s13762-024-05482-2,International Journal of Environmental Science and Technology,2024,Gelatin,50,acetic_acid/water,9:1,93.9,1.0441,4.004620464392592,9.0,0.2391644039497095,2.247403987475025,31.59,116.29,3.0,10.0,45.0,4.542230386214217
Eticha2024,10.1007/s13762-024-05482-2,International Journal of Environmental Science and Technology,2024,Gelatin,50,acetic_acid/water,9:1,102.6,1.0441,4.004620464392592,9.0,0.2391644039497095,2.247403987475025,31.59,116.29,1.0,10.0,45.0,4.630837932736669
Eticha2024,10.1007/s13762-024-05482-2,International Journal of Environmental Science and Technology,2024,Gelatin,50,acetic_acid/water,9:1,100.7,1.0441,4.004620464392592,9.0,0.2391644039497095,2.247403987475025,31.59,116.29,2.0,10.0,45.0,4.612145799724517
Dominguez2021,10.1002/app.50200,Journal of Applied Polymer Science,2021,PSf,35,chloroform/acetone,8:2 v/v,149.0,1.348,8.053584006605274,10.0,0.0921129973938117,1.241683204868583,26.404000000000003,60.18000000000001,2.0,22.5,20.0,5.003946305945459
Dominguez2021,10.1002/app.50200,Journal of Applied Polymer Science,2021,PSf,35,chloroform/acetone,8:2 v/v,169.0,1.348,8.053584006605274,10.0,0.0921129973938117,1.241683204868583,26.404000000000003,60.18000000000001,2.0,15.0,22.5,5.1298987149230735
Dominguez2021,10.1002/app.50200,Journal of Applied Polymer Science,2021,PSf,35,chloroform/acetone,8:2 v/v,226.0,1.348,8.053584006605274,10.0,0.0921129973938117,1.241683204868583,26.404000000000003,60.18000000000001,2.0,7.5,20.0,5.420534999272286
Dominguez2021,10.1002/app.50200,Journal of Applied Polymer Science,2021,PSf,35,chloroform/acetone,8:2 v/v,174.0,1.348,8.053584006605274,10.0,0.0921129973938117,1.241683204868583,26.404000000000003,60.18000000000001,2.0,22.5,25.0,5.159055299214529
Dominguez2021,10.1002/app.50200,Journal of Applied Polymer Science,2021,PSf,35,chloroform/acetone,8:2 v/v,154.0,1.348,8.053584006605274,10.0,0.0921129973938117,1.241683204868583,26.404000000000003,60.18000000000001,2.0,7.5,25.0,5.0369526024136295
Dominguez2021,10.1002/app.50200,Journal of Applied Polymer Science,2021,PSf,35,chloroform/acetone,8:2 v/v,200.0,1.348,8.053584006605274,10.0,0.0921129973938117,1.241683204868583,26.404000000000003,60.18000000000001,3.0,22.5,22.5,5.298317366548036
Dominguez2021,10.1002/app.50200,Journal of Applied Polymer Science,2021,PSf,35,chloroform/acetone,8:2 v/v,214.0,1.348,8.053584006605274,10.0,0.0921129973938117,1.241683204868583,26.404000000000003,60.18000000000001,1.0,22.5,22.5,5.365976015021851
Dominguez2021,10.1002/app.50200,Journal of Applied Polymer Science,2021,PSf,35,chloroform/acetone,8:2 v/v,218.0,1.348,8.053584006605274,10.0,0.0921129973938117,1.241683204868583,26.404000000000003,60.18000000000001,3.0,7.5,22.5,5.384495062789089
Dominguez2021,10.1002/app.50200,Journal of Applied Polymer Science,2021,PSf,35,chloroform/acetone,8:2 v/v,178.0,1.348,8.053584006605274,10.0,0.0921129973938117,1.241683204868583,26.404000000000003,60.18000000000001,1.0,7.5,22.5,5.181783550292085
Dominguez2021,10.1002/app.50200,Journal of Applied Polymer Science,2021,PSf,35,chloroform/acetone,8:2 v/v,199.0,1.348,8.053584006605274,10.0,0.0921129973938117,1.241683204868583,26.404000000000003,60.18000000000001,3.0,15.0,25.0,5.293304824724492
Dominguez2021,10.1002/app.50200,Journal of Applied Polymer Science,2021,PSf,35,chloroform/acetone,8:2 v/v,218.0,1.348,8.053584006605274,10.0,0.0921129973938117,1.241683204868583,26.404000000000003,60.18000000000001,1.0,15.0,25.0,5.384495062789089
Dominguez2021,10.1002/app.50200,Journal of Applied Polymer Science,2021,PSf,35,chloroform/acetone,8:2 v/v,185.0,1.348,8.053584006605274,10.0,0.0921129973938117,1.241683204868583,26.404000000000003,60.18000000000001,3.0,15.0,20.0,5.220355825078324
Dominguez2021,10.1002/app.50200,Journal of Applied Polymer Science,2021,PSf,35,chloroform/acetone,8:2 v/v,198.0,1.348,8.053584006605274,10.0,0.0921129973938117,1.241683204868583,26.404000000000003,60.18000000000001,1.0,15.0,20.0,5.288267030694535
Dominguez2021,10.1002/app.50200,Journal of Applied Polymer Science,2021,PSf,35,chloroform/acetone,8:2 v/v,195.0,1.348,8.053584006605274,10.0,0.0921129973938117,1.241683204868583,26.404000000000003,60.18000000000001,2.0,15.0,22.5,5.272999558563747
Dominguez2021,10.1002/app.50200,Journal of Applied Polymer Science,2021,PSf,35,chloroform/acetone,8:2 v/v,145.0,1.348,8.053584006605274,10.0,0.0921129973938117,1.241683204868583,26.404000000000003,60.18000000000001,2.2,22.5,20.0,4.976733742420574
Dominguez2021,10.1002/app.50200,Journal of Applied Polymer Science,2021,PSf,35,chloroform/acetone,8:2 v/v,183.0,1.348,8.053584006605274,10.0,0.0921129973938117,1.241683204868583,26.404000000000003,60.18000000000001,2.0,15.0,22.5,5.209486152841421
Ozcan2023,10.1007/s10924-023-02761-w,J_Polym_Environ,2023,PLA,75,chloroform,NR,109.3,1.489,0.3403408488428953,5.0,1.9732914063844191,14.691154520532002,27.14,61.2,1.5,7.2,30.0,4.694096395182493
Ozcan2023,10.1007/s10924-023-02761-w,J_Polym_Environ,2023,PLA,75,chloroform,NR,71.2,1.489,0.3403408488428953,5.0,1.9732914063844191,14.691154520532002,27.14,61.2,1.5,7.2,30.0,4.26549281841793
Ozcan2023,10.1007/s10924-023-02761-w,J_Polym_Environ,2023,PLA,75,chloroform,NR,79.1,1.489,0.3403408488428953,5.0,1.9732914063844191,14.691154520532002,27.14,61.2,1.5,7.2,30.0,4.370712874773608
Ozcan2023,10.1007/s10924-023-02761-w,J_Polym_Environ,2023,PLA,75,chloroform,NR,78.9,1.489,0.3403408488428953,5.0,1.9732914063844191,14.691154520532002,27.14,61.2,1.5,7.2,30.0,4.368181227851829
Ozcan2023,10.1007/s10924-023-02761-w,J_Polym_Environ,2023,PLA,75,chloroform,NR,92.7,1.489,0.3403408488428953,5.0,1.9732914063844191,14.691154520532002,27.14,61.2,1.5,7.2,30.0,4.529368472571809
Ozcan2023,10.1007/s10924-023-02761-w,J_Polym_Environ,2023,PLA,75,chloroform,NR,63.2,1.489,0.3403408488428953,5.0,1.9732914063844191,14.691154520532002,27.14,61.2,1.5,7.2,30.0,4.146304301152812
