Repository: Mohammadlari977/sbs-fiber-prediction

# SpinLab

SpinLab predicts the fiber diameter of solution blow spun polymer fibers. It accompanies the article "Machine Learning and Deep Learning Prediction of Nanofiber Diameter in Solution Blow Spinning Using Physics-Derived Polymer Descriptors".

SpinLab uses the eight machine-learning models of the study (Extra Trees, Random Forest, XGBoost, LightGBM, CatBoost, SVR, ElasticNet, and KNN), trained on 344 literature data points from 47 papers.

- **Inputs:** polymer concentration, intrinsic viscosity (from Mark–Houwink constants), c/c*, solvent surface tension, solvent boiling point, air pressure, feed rate, and working distance.

File: data/dataset_full.csv (part 1 of 5)
Paper_ID,DOI,Journal,Year,Polymer_type,Polymer_conc_wt,Polymer_MW_kDa,Blend_ratio,Solvent_system,Solvent_ratio,Solution_viscosity_Pa_s,Solution_surface_tension_mN_m,Air_pressure_bar_std,Feed_rate_mLh_std,Working_distance_cm,Nozzle_type,Inner_nozzle_diam_mm,Outer_nozzle_diam_mm,Nozzle_protrusion_mm,Temperature_C,Humidity_pct,Collector_type,Collector_speed_RPM,Collection_time_min,Additive_type,Additive_loading_wt,Additive_particle_size_nm,Fiber_diameter_nm_std,Fiber_diameter_SD_nm,Fiber_diameter_min_nm,Fiber_diameter_max_nm,N_measurements,Bead_defects,Fiber_morphology,Fiber_alignment,Mat_thickness_um,Tensile_strength_MPa,Youngs_modulus_MPa,Elongation_at_break_pct,Contact_angle_deg,Porosity_pct,Crystallinity_pct,Antibacterial_activity,Application,Data_source,Comments,intrinsic_viscosity_dLg,c_star_wt_pct,c_over_cstar,Solvent_ST_mNm,Solvent_BP_C,Solvent_density_gmL,log_diameter
Medeiros2009,10.1002/app.30275,J_Appl_Polym_Sci,2009,PMMA,10.0,120,NR,chloroform,NR,NR,NR,2.76,0.3,20.0,concentric,NR,NR,2,NR,NR,rotating_drum,800,NR,none,0,NR,1220.0,580,NR,NR,50,NR,NR,NR,NR,NR,NR,NR,NR,NR,NR,NR,general_process_study,Table_I,feed_rate_series_5uLmin_standard_conditions_p=276kPa_WD=20cm_d=2mm,0.5611600373295292,11.967916950381234,0.835567295583669,27.14,61.2,1.489,7.106606137727303
Medeiros2009,10.1002/app.30275,J_Appl_Polym_Sci,2009,PMMA,10.0,120,NR,chloroform,NR,NR,NR,2.76,0.6,20.0,concentric,NR,NR,2,NR,NR,rotating_drum,800,NR,none,0,NR,1770.0,1460,NR,NR,50,NR,NR,NR,NR,NR,NR,NR,NR,NR,NR,NR,general_process_study,Table_I,feed_rate_series_10uLmin,0.5611600373295292,11.967916950381234,0.835567295583669,27.14,61.2,1.489,7.478734825567875
Medeiros2009,10.1002/app.30275,J_Appl_Polym_Sci,2009,PMMA,10.0,120,NR,chloroform,NR,NR,NR,2.76,1.2,20.0,concentric,NR,NR,2,NR,NR,rotating_drum,800,NR,none,0,NR,2260.0,1240,NR,NR,50,NR,NR,NR,NR,NR,NR,NR,NR,NR,NR,NR,general_process_study,Table_I,feed_rate_series_20uLmin_STANDARD_CONDITION,0.5611600373295292,11.967916950381234,0.835567295583669,27.14,61.2,1.489,7.723120092266331
Medeiros2009,10.1002/app.30275,J_Appl_Polym_Sci,2009,PMMA,10.0,120,NR,chloroform,NR,NR,NR,2.76,2.4,20.0,concentric,NR,NR,2,NR,NR,rotating_drum,800,NR,none,0,NR,1390.0,660,NR,NR,50,NR,NR,NR,NR,NR,NR,NR,NR,NR,NR,NR,general_process_study,Table_I,feed_rate_series_40uLmin,0.5611600373295292,11.967916950381234,0.835567295583669,27.14,61.2,1.489,7.237059026124737
Medeiros2009,10.1002/app.30275,J_Appl_Polym_Sci,2009,PMMA,10.0,120,NR,chloroform,NR,NR,NR,2.76,3.6,20.0,concentric,NR,NR,2,NR,NR,rotating_drum,800,NR,none,0,NR,1410.0,960,NR,NR,50,NR,NR,NR,NR,NR,NR,NR,NR,NR,NR,NR,general_process_study,Table_I,feed_rate_series_60uLmin,0.5611600373295292,11.967916950381234,0.835567295583669,27.14,61.2,1.489,7.251344983372214
Medeiros2009,10.1002/app.30275,J_Appl_Polym_Sci,2009,PMMA,10.0,120,NR,chloroform,NR,NR,NR,2.76,1.2,20.0,concentric,NR,NR,0,NR,NR,rotating_drum,800,NR,none,0,NR,3460.0,1530,NR,NR,50,NR,NR,NR,NR,NR,NR,NR,NR,NR,NR,NR,general_process_study,Table_I,protrusion_series_d=0mm,0.5611600373295292,11.967916950381234,0.835567295583669,27.14,61.2,1.489,8.14902386805177
Medeiros2009,10.1002/app.30275,J_Appl_Polym_Sci,2009,PMMA,10.0,120,NR,chloroform,NR,NR,NR,2.76,1.2,25.0,concentric,NR,NR,2,NR,NR,rotating_drum,800,NR,none,0,NR,2480.0,1480,NR,NR,50,NR,NR,NR,NR,NR,NR,NR,NR,NR,NR,NR,general_process_study,Table_I,WD_series_25cm,0.5611600373295292,11.967916950381234,0.835567295583669,27.14,61.2,1.489,7.8160138391590275
Medeiros2009,10.1002/app.30275,J_Appl_Polym_Sci,2009,PMMA,10.0,120,NR,chloroform,NR,NR,NR,2.76,1.2,17.0,concentric,NR,NR,2,NR,NR,rotating_drum,800,NR,none,0,NR,2760.0,1640,NR,NR,50,NR,NR,NR,NR,NR,NR,NR,NR,NR,NR,NR,general_process_study,Table_I,WD_series_17cm,0.5611600373295292,11.967916950381234,0.835567295583669,27.14,61.2,1.489,7.9229859587111955
Medeiros2009,10.1002/app.30275,J_Appl_Polym_Sci,2009,PMMA,10.0,120,NR,chloroform,NR,NR,NR,2.76,1.2,12.5,concentric,NR,NR,2,NR,NR,rotating_drum,800,NR,none,0,NR,2570.0,870,NR,NR,50,NR,NR,NR,NR,NR,NR,NR,NR,NR,NR,NR,general_process_study,Table_I,WD_series_12.5cm,0.5611600373295292,11.967916950381234,0.835567295583669,27.14,61.2,1.489,7.851661177889265
Medeiros2009,10.1002/app.30275,J_Appl_Polym_Sci,2009,PMMA,10.0,120,NR,chloroform,NR,NR,NR,2.76,1.2,7.2,concentric,NR,NR,2,NR,NR,rotating_drum,800,NR,none,0,NR,1570.0,730,NR,NR,50,NR,NR,NR,NR,NR,NR,NR,NR,NR,NR,NR,general_process_study,Table_I,WD_series_7.2cm,0.5611600373295292,11.967916950381234,0.835567295583669,27.14,61.2,1.489,7.358830898342354
Medeiros2009,10.1002/app.30275,J_Appl_Polym_Sci,2009,PMMA,10.0,120,NR,chloroform,NR,NR,NR,5.17,1.2,20.0,concentric,NR,NR,2,NR,NR,rotating_drum,800,NR,none,0,NR,840.0,430,NR,NR,50,NR,NR,NR,NR,NR,NR,NR,NR,NR,NR,NR,general_process_study,Table_I,pressure_series_517kPa,0.5611600373295292,11.967916950381234,0.835567295583669,27.14,61.2,1.489,6.733401891837359
Medeiros2009,10.1002/app.30275,J_Appl_Polym_Sci,2009,PMMA,10.0,120,NR,chloroform,NR,NR,NR,4.14,1.2,20.0,concentric,NR,NR,2,NR,NR,rotating_drum,800,NR,none,0,NR,1590.0,830,NR,NR,50,NR,NR,NR,NR,NR,NR,NR,NR,NR,NR,NR,general_process_study,Table_I,pressure_series_414kPa,0.5611600373295292,11.967916950381234,0.835567295583669,27.14,61.2,1.489,7.371489295214277
Medeiros2009,10.1002/app.30275,J_Appl_Polym_Sci,2009,PMMA,10.0,120,NR,chloroform,NR,NR,NR,1.38,1.2,20.0,concentric,NR,NR,2,NR,NR,rotating_drum,800,NR,none,0,NR,2010.0,1130,NR,NR,50,NR,NR,NR,NR,NR,NR,NR,NR,NR,NR,NR,general_process_study,Table_I,pressure_series_138kPa,0.5611600373295292,11.967916950381234,0.835567295583669,27.14,61.2,1.489,7.605890001053122
Medeiros2009,10.1002/app.30275,J_Appl_Polym_Sci,2009,PLA,10.0,66,NR,TFE,NR,NR,NR,2.76,1.2,20.0,concentric,NR,NR,2,NR,NR,rotating_drum,800,NR,none,0,NR,170.0,NR,80,260,NR,NR,NR,NR,NR,NR,NR,NR,NR,NR,NR,NR,general_process_study,Table_II_III,PLA_in_TFE_SBS_comparison_midpoint_of_range_80-260nm,1.7974779653413822,3.9937907644839767,2.5038868057205454,21.08,74.0,1.393,5.135798437050262
Medeiros2009,10.1002/app.30275,J_Appl_Polym_Sci,2009,PS,10.0,190,NR,toluene,NR,NR,NR,2.76,1.2,20.0,concentric,NR,NR,2,NR,NR,rotating_drum,800,NR,none,0,NR,2310.0,NR,220,4400,NR,NR,NR,NR,NR,NR,NR,NR,NR,NR,NR,NR,general_process_study,Table_II_III,PS_in_toluene_SBS_midpoint_of_range_220-4400nm,0.5721844004892431,20.157881558801183,0.4960838752241738,28.52,110.6,0.867,7.745002803515839
Medeiros2009,10.1002/app.30275,J_Appl_Polym_Sci,2009,PMMA,5.0,120,NR,chloroform,NR,NR,NR,2.76,1.2,20.0,concentric,NR,NR,2,NR,NR,rotating_drum,800,NR,none,0,NR,870.0,390,NR,NR,50,NR,NR,NR,NR,NR,NR,NR,NR,NR,NR,NR,general_process_study,Table_I,concentration_series_5pct,0.5611600373295292,11.967916950381234,0.4177836477918345,27.14,61.2,1.489,6.76849321164863
Medeiros2009,10.1002/app.30275,J_Appl_Polym_Sci,2009,PMMA,10.0,120,NR,chloroform,NR,NR,NR,2.76,1.2,20.0,concentric,NR,NR,3.5,NR,NR,rotating_drum,800,NR,none,0,NR,3370.0,1520,NR,NR,50,NR,NR,NR,NR,NR,NR,NR,NR,NR,NR,NR,general_process_study,Table_I,protrusion_series_d=3.5mm,0.5611600373295292,11.967916950381234,0.835567295583669,27.14,61.2,1.489,8.122668023346407
Medeiros2009,10.1002/app.30275,J_Appl_Polym_Sci,2009,PMMA,10.0,120,NR,chloroform,NR,NR,NR,2.76,1.2,20.0,concentric,NR,NR,3,NR,NR,rotating_drum,800,NR,none,0,NR,3040.0,1420,NR,NR,50,NR,NR,NR,NR,NR,NR,NR,NR,NR,NR,NR,general_process_study,Table_I,protrusion_series_d=3mm,0.5611600373295292,11.967916950381234,0.835567295583669,27.14,61.2,1.489,8.019612794400267
Medeiros2009,10.1002/app.30275,J_Appl_Polym_Sci,2009,PMMA,10.0,120,NR,chloroform,NR,NR,NR,2.76,1.2,20.0,concentric,NR,NR,2.6,NR,NR,rotating_drum,800,NR,none,0,NR,2980.0,1330,NR,NR,50,NR,NR,NR,NR,NR,NR,NR,NR,NR,NR,NR,general_process_study,Table_I,protrusion_series_d=2.6mm,0.5611600373295292,11.967916950381234,0.835567295583669,27.14,61.2,1.489,7.9996785794994505
Medeiros2009,10.1002/app.30275,J_Appl_Polym_Sci,2009,PMMA,10.0,120,NR,chloroform,NR,NR,NR,2.76,1.2,20.0,concentric,NR,NR,1,NR,NR,rotating_drum,800,NR,none,0,NR,2430.0,1260,NR,NR,50,NR,NR,NR,NR,NR,NR,NR,NR,NR,NR,NR,general_process_study,Table_I,protrusion_series_d=1mm,0.5611600373295292,11.967916950381234,0.835567295583669,27.14,61.2,1.489,7.795646536334594
Medeiros2009,10.1002/app.30275,J_Appl_Polym_Sci,2009,PMMA,10.0,120,NR,chloroform,NR,NR,NR,0.69,1.2,20.0,concentric,NR,NR,2,NR,NR,rotating_drum,800,NR,none,0,NR,1320.0,720,NR,NR,50,NR,NR,NR,NR,NR,NR,NR,NR,NR,NR,NR,general_process_study,Table_I,pressure_series_69kPa,0.5611600373295292,11.967916950381234,0.835567295583669,27.14,61.2,1.489,7.1853870155804165
Medeiros2009,10.1002/app.30275,J_Appl_Polym_Sci,2009,PMMA,10.0,120,NR,chloroform,NR,NR,NR,2.76,6.0,20.0,concentric,NR,NR,2,NR,NR,rotating_drum,800,NR,none,0,NR,1010.0,460,NR,NR,50,NR,NR,NR,NR,NR,NR,NR,NR,NR,NR,NR,general_process_study,Table_I,feed_rate_series_100uLmin,0.5611600373295292,11.967916950381234,0.835567295583669,27.14,61.2,1.489,6.917705609835305
Medeiros2009,10.1002/app.30275,J_Appl_Polym_Sci,2009,PMMA,10.0,120,NR,chloroform,NR,NR,NR,2.76,4.8,20.0,concentric,NR,NR,2,NR,NR,rotating_drum,800,NR,none,0,NR,1520.0,940,NR,NR,50,NR,NR,NR,NR,NR,NR,NR,NR,NR,NR,NR,general_process_study,Table_I,feed_rate_series_80uLmin,0.5611600373295292,11.967916950381234,0.835567295583669,27.14,61.2,1.489,7.326465613840322
Oliveira2011,10.1002/app.34410,J_Appl_Polym_Sci,2011,PDLLA,6.0,75,NR,chloroform/acetone,3:1,NR,NR,4.0,4.8,12.0,concentric,NR,NR,2,NR,NR,rotating_drum,NR,NR,none,0,NR,288.0,NR,NR,NR,100,no,smooth,NR,NR,NR,NR,NR,NR,NR,NR,NR,general_process_study,Table_II,Expt17,1.2536879352677186,6.07615055865619,0.9874673022136187,26.22,59.925000000000004,1.31275,5.662960480135946
Oliveira2011,10.1002/app.34410,J_Appl_Polym_Sci,2011,PDLLA,6.0,75,NR,chloroform/acetone,3:1,NR,NR,4.0,7.2,12.0,concentric,NR,NR,2,NR,NR,rotating_drum,NR,NR,none,0,NR,289.0,NR,NR,NR,100,no,smooth,NR,NR,NR,NR,NR,NR,NR,NR,NR,general_process_study,Table_II,Expt18,1.2536879352677186,6.07615055865619,0.9874673022136187,26.22,59.925000000000004,1.31275,5.666426688112432
Oliveira2011,10.1002/app.34410,J_Appl_Polym_Sci,2011,PDLLA,8.0,75,NR,chloroform/acetone,3:1,NR,NR,2.0,1.2,12.0,concentric,NR,NR,2,NR,NR,rotating_drum,NR,NR,none,0,NR,222.0,NR,NR,NR,100,no,smooth/branched,NR,NR,NR,NR,NR,NR,NR,NR,NR,general_process_study,Table_II,Expt19_high_conc_branched_possible,1.2536879352677186,6.07615055865619,1.3166230696181582,26.22,59.925000000000004,1.31275,5.402677381872279
Oliveira2011,10.1002/app.34410,J_Appl_Polym_Sci,2011,PDLLA,8.0,75,NR,chloroform/acetone,3:1,NR,NR,3.0,4.8,12.0,concentric,NR,NR,2,NR,NR,rotating_drum,NR,NR,none,0,NR,405.0,NR,NR,NR,100,no,smooth/branched,NR,NR,NR,NR,NR,NR,NR,NR,NR,general_process_study,Table_II,Expt23,1.2536879352677186,6.07615055865619,1.3166230696181582,26.22,59.925000000000004,1.31275,6.003887067106539
Oliveira2011,10.1002/app.34410,J_Appl_Polym_Sci,2011,PDLLA,8.0,75,NR,chloroform/acetone,3:1,NR,NR,4.0,7.2,12.0,concentric,NR,NR,2,NR,NR,rotating_drum,NR,NR,none,0,NR,378.0,NR,NR,NR,100,no,smooth/branched,NR,NR,NR,NR,NR,NR,NR,NR,NR,general_process_study,Table_II,Expt27,1.2536879352677186,6.07615055865619,1.3166230696181582,26.22,59.925000000000004,1.31275,5.934894195619588
Oliveira2011,10.1002/app.34410,J_Appl_Polym_Sci,2011,PDLLA,6.0,75,NR,chloroform/acetone,3:1,NR,NR,3.0,4.8,12.0,concentric,NR,NR,2,NR,NR,rotating_drum,NR,NR,none,0,NR,334.0,NR,NR,NR,100,no,smooth,NR,NR,NR,NR,NR,NR,NR,NR,NR,general_process_study,Table_II,Expt14_center_point,1.2536879352677186,6.07615055865619,0.9874673022136187,26.22,59.925000000000004,1.31275,5.811140992976701
Oliveira2011,10.1002/app.34410,J_Appl_Polym_Sci,2011,PDLLA,6.0,75,NR,chloroform/acetone,3:1,NR,NR,3.0,7.2,12.0,concentric,NR,NR,2,NR,NR,rotating_drum,NR,NR,none,0,NR,398.0,NR,NR,NR,100,no,smooth,NR,NR,NR,NR,NR,NR,NR,NR,NR,general_process_study,Table_II,Expt15,1.2536879352677186,6.07615055865619,0.9874673022136187,26.22,59.925000000000004,1.31275,5.986452005284438
Oliveira2011,10.1002/app.34410,J_Appl_Polym_Sci,2011,PDLLA,6.0,75,NR,chloroform/acetone,3:1,NR,NR,4.0,1.2,12.0,concentric,NR,NR,2,NR,NR,rotating_drum,NR,NR,none,0,NR,340.0,NR,NR,NR,100,no,smooth,NR,NR,NR,NR,NR,NR,NR,NR,NR,general_process_study,Table_II,Expt16,1.2536879352677186,6.07615055865619,0.9874673022136187,26.22,59.925000000000004,1.31275,5.8289456176102075
Oliveira2011,10.1002/app.34410,J_Appl_Polym_Sci,2011,PDLLA,8.0,75,NR,chloroform/acetone,3:1,NR,NR,2.0,4.8,12.0,concentric,NR,NR,2,NR,NR,rotating_drum,NR,NR,none,0,NR,609.0,NR,NR,NR,100,no,smooth/branched,NR,NR,NR,NR,NR,NR,NR,NR,NR,general_process_study,Table_II,Expt20,1.2536879352677186,6.07615055865619,1.3166230696181582,26.22,59.925000000000004,1.31275,6.411818267709897
Oliveira2011,10.1002/app.34410,J_Appl_Polym_Sci,2011,PDLLA,8.0,75,NR,chloroform/acetone,3:1,NR,NR,2.0,7.2,12.0,concentric,NR,NR,2,NR,NR,rotating_drum,NR,NR,none,0,NR,288.0,NR,NR,NR,100,no,smooth/branched,NR,NR,NR,NR,NR,NR,NR,NR,NR,general_process_study,Table_II,Expt21,1.2536879352677186,6.07615055865619,1.3166230696181582,26.22,59.925000000000004,1.31275,5.662960480135946
Oliveira2011,10.1002/app.34410,J_Appl_Polym_Sci,2011,PDLLA,8.0,75,NR,chloroform/acetone,3:1,NR,NR,3.0,1.2,12.0,concentric,NR,NR,2,NR,NR,rotating_drum,NR,NR,none,0,NR,322.0,NR,NR,NR,100,no,smooth/branched,NR,NR,NR,NR,NR,NR,NR,NR,NR,general_process_study,Table_II,Expt22,1.2536879352677186,6.07615055865619,1.3166230696181582,26.22,59.925000000000004,1.31275,5.7745515455444085
Oliveira2011,10.1002/app.34410,J_Appl_Polym_Sci,2011,PDLLA,4.0,75,NR,chloroform/acetone,3:1,NR,NR,2.0,1.2,12.0,concentric,NR,NR,2,NR,NR,rotating_drum,NR,NR,none,0,NR,184.0,NR,NR,NR,100,yes,beaded,NR,NR,NR,NR,NR,NR,NR,NR,NR,general_process_study,Table_II,Expt1_low_conc_beads_expected,1.2536879352677186,6.07615055865619,0.6583115348090791,26.22,59.925000000000004,1.31275,5.214935757608986
Oliveira2011,10.1002/app.34410,J_Appl_Polym_Sci,2011,PDLLA,4.0,75,NR,chloroform/acetone,3:1,NR,NR,2.0,4.8,12.0,concentric,NR,NR,2,NR,NR,rotating_drum,NR,NR,none,0,NR,183.0,NR,NR,NR,100,yes,beaded,NR,NR,NR,NR,NR,NR,NR,NR,NR,general_process_study,Table_II,Expt2,1.2536879352677186,6.07615055865619,0.6583115348090791,26.22,59.925000000000004,1.31275,5.209486152841421
Oliveira2011,10.1002/app.34410,J_Appl_Polym_Sci,2011,PDLLA,4.0,75,NR,chloroform/acetone,3:1,NR,NR,2.0,7.2,12.0,concentric,NR,NR,2,NR,NR,rotating_drum,NR,NR,none,0,NR,125.0,NR,NR,NR,100,yes,beaded,NR,NR,NR,NR,NR,NR,NR,NR,NR,general_process_study,Table_II,Expt3,1.2536879352677186,6.07615055865619,0.6583115348090791,26.22,59.925000000000004,1.31275,4.8283137373023015
Oliveira2011,10.1002/app.34410,J_Appl_Polym_Sci,2011,PDLLA,4.0,75,NR,chloroform/acetone,3:1,NR,NR,3.0,1.2,12.0,concentric,NR,NR,2,NR,NR,rotating_drum,NR,NR,none,0,NR,145.0,NR,NR,NR,100,yes,beaded,NR,NR,NR,NR,NR,NR,NR,NR,NR,general_process_study,Table_II,Expt4,1.2536879352677186,6.07615055865619,0.6583115348090791,26.22,59.925000000000004,1.31275,4.976733742420574
Oliveira2011,10.1002/app.34410,J_Appl_Polym_Sci,2011,PDLLA,4.0,75,NR,chloroform/acetone,3:1,NR,NR,3.0,4.8,12.0,concentric,NR,NR,2,NR,NR,rotating_drum,NR,NR,none,0,NR,180.0,NR,NR,NR,100,yes,beaded,NR,NR,NR,NR,NR,NR,NR,NR,NR,general_process_study,Table_II,Expt5,1.2536879352677186,6.07615055865619,0.6583115348090791,26.22,59.925000000000004,1.31275,5.19295685089021
Oliveira2011,10.1002/app.34410,J_Appl_Polym_Sci,2011,PDLLA,8.0,75,NR,chloroform/acetone,3:1,NR,NR,3.0,7.2,12.0,concentric,NR,NR,2,NR,NR,rotating_drum,NR,NR,none,0,NR,306.0,NR,NR,NR,100,no,smooth/branched,NR,NR,NR,NR,NR,NR,NR,NR,NR,general_process_study,Table_II,Expt24,1.2536879352677186,6.07615055865619,1.3166230696181582,26.22,59.925000000000004,1.31275,5.723585101952381
Oliveira2011,10.1002/app.34410,J_Appl_Polym_Sci,2011,PDLLA,8.0,75,NR,chloroform/acetone,3:1,NR,NR,4.0,1.2,12.0,concentric,NR,NR,2,NR,NR,rotating_drum,NR,NR,none,0,NR,332.0,NR,NR,NR,100,no,smooth/branched,NR,NR,NR,NR,NR,NR,NR,NR,NR,general_process_study,Table_II,Expt25,1.2536879352677186,6.07615055865619,1.3166230696181582,26.22,59.925000000000004,1.31275,5.805134968916488
Oliveira2011,10.1002/app.34410,J_Appl_Polym_Sci,2011,PDLLA,8.0,75,NR,chloroform/acetone,3:1,NR,NR,4.0,4.8,12.0,concentric,NR,NR,2,NR,NR,rotating_drum,NR,NR,none,0,NR,274.0,NR,NR,NR,100,no,smooth/branched,NR,NR,NR,NR,NR,NR,NR,NR,NR,general_process_study,Table_II,Expt26,1.2536879352677186,6.07615055865619,1.3166230696181582,26.22,59.925000000000004,1.31275,5.6131281063880705
Oliveira2011,10.1002/app.34410,J_Appl_Polym_Sci,2011,PDLLA,4.0,75,NR,chloroform/acetone,3:1,NR,NR,4.0,7.2,12.0,concentric,NR,NR,2,NR,NR,rotating_drum,NR,NR,none,0,NR,164.0,NR,NR,NR,100,yes,beaded,NR,NR,NR,NR,NR,NR,NR,NR,NR,general_process_study,Table_II,Expt9,1.2536879352677186,6.07615055865619,0.6583115348090791,26.22,59.925000000000004,1.31275,5.099866427824199
Oliveira2011,10.1002/app.34410,J_Appl_Polym_Sci,2011,PDLLA,6.0,75,NR,chloroform/acetone,3:1,NR,NR,2.0,1.2,12.0,concentric,NR,NR,2,NR,NR,rotating_drum,NR,NR,none,0,NR,354.0,NR,NR,NR,100,no,smooth,NR,NR,NR,NR,NR,NR,NR,NR,NR,general_process_study,Table_II,Expt10,1.2536879352677186,6.07615055865619,0.9874673022136187,26.22,59.925000000000004,1.31275,5.869296913133774
Oliveira2011,10.1002/app.34410,J_Appl_Polym_Sci,2011,PDLLA,6.0,75,NR,chloroform/acetone,3:1,NR,NR,2.0,4.8,12.0,concentric,NR,NR,2,NR,NR,rotating_drum,NR,NR,none,0,NR,388.0,NR,NR,NR,100,no,smooth,NR,NR,NR,NR,NR,NR,NR,NR,NR,general_process_study,Table_II,Expt11,1.2536879352677186,6.07615055865619,0.9874673022136187,26.22,59.925000000000004,1.31275,5.961005339623274
Oliveira2011,10.1002/app.34410,J_Appl_Polym_Sci,2011,PDLLA,6.0,75,NR,chloroform/acetone,3:1,NR,NR,2.0,7.2,12.0,concentric,NR,NR,2,NR,NR,rotating_drum,NR,NR,none,0,NR,426.0,NR,NR,NR,100,no,smooth,NR,NR,NR,NR,NR,NR,NR,NR,NR,general_process_study,Table_II,Expt12,1.2536879352677186,6.07615055865619,0.9874673022136187,26.22,59.925000000000004,1.31275,6.054439346269371
Oliveira2011,10.1002/app.34410,J_Appl_Polym_Sci,2011,PDLLA,6.0,75,NR,chloroform/acetone,3:1,NR,NR,3.0,1.2,12.0,concentric,NR,NR,2,NR,NR,rotating_drum,NR,NR,none,0,NR,325.0,NR,NR,NR,100,no,smooth,NR,NR,NR,NR,NR,NR,NR,NR,NR,general_process_study,Table_II,Expt13,1.2536879352677186,6.07615055865619,0.9874673022136187,26.22,59.925000000000004,1.31275,5.783825182329737
Oliveira2011,10.1002/app.34410,J_Appl_Polym_Sci,2011,PDLLA,4.0,75,NR,chloroform/acetone,3:1,NR,NR,3.0,7.2,12.0,concentric,NR,NR,2,NR,NR,rotating_drum,NR,NR,none,0,NR,172.0,NR,NR,NR,100,yes,beaded,NR,NR,NR,NR,NR,NR,NR,NR,NR,general_process_study,Table_II,Expt6,1.2536879352677186,6.07615055865619,0.6583115348090791,26.22,59.925000000000004,1.31275,5.147494476813453
Oliveira2011,10.1002/app.34410,J_Appl_Polym_Sci,2011,PDLLA,4.0,75,NR,chloroform/acetone,3:1,NR,NR,4.0,1.2,12.0,concentric,NR,NR,2,NR,NR,rotating_drum,NR,NR,none,0,NR,167.0,NR,NR,NR,100,yes,beaded,NR,NR,NR,NR,NR,NR,NR,NR,NR,general_process_study,Table_II,Expt7,1.2536879352677186,6.07615055865619,0.6583115348090791,26.22,59.925000000000004,1.31275,5.117993812416755
Oliveira2011,10.1002/app.34410,J_Appl_Polym_Sci,2011,PDLLA,4.0,75,NR,chloroform/acetone,3:1,NR,NR,4.0,4.8,12.0,concentric,NR,NR,2,NR,NR,rotating_drum,NR,NR,none,0,NR,228.0,NR,NR,NR,100,yes,beaded,NR,NR,NR,NR,NR,NR,NR,NR,NR,general_process_study,Table_II,Expt8,1.2536879352677186,6.07615055865619,0.6583115348090791,26.22,59.925000000000004,1.31275,5.429345628954441
Oliveira2013,10.1002/app.39061,J_Appl_Polym_Sci,2013,PLA,6.0,75,NR,chloroform,NR,NR,NR,4.0,7.2,12.0,concentric,NR,NR,2,NR,NR,rotating_drum,NR,NR,none,0,NR,300.0,150,NR,NR,100,no,smooth,NR,NR,NR,NR,NR,120,NR,71,NR,drug_delivery/miscibility_study,Figure_4,neat_PLA_diameter_from_Figure4_approximate,1.9732914063844191,3.403408488428953,1.7629385424638402,27.14,61.2,1.489,5.703782474656201
Oliveira2013,10.1002/app.39061,J_Appl_Polym_Sci,2013,PEO,6.0,100,NR,chloroform,NR,NR,NR,4.0,7.2,12.0,concentric,NR,NR,2,NR,NR,rotating_drum,NR,NR,none,0,NR,250.0,50,NR,NR,100,no,smooth,NR,NR,NR,NR,NR,38,NR,93,NR,drug_delivery/miscibility_study,Figure_4_and_5,neat_PEO_diameter_from_Figure4_approximate,0.9929102934053522,6.763870580492501,0.8870660561283417,27.14,61.2,1.489,5.521460917862246
Parize2016,10.1007/s10853-016-9778-x,J_Mater_Sci,2016,PLA,12.0,200,NR,dimethyl_carbonate,NR,NR,29.2,2.7579,2.1,10.0,concentric,NR,NR,2,21,35,rotating_drum,300,NR,none,0,NR,329.0,110,NR,NR,100,no,smooth,NR,NR,NR,NR,NR,NR,NR,NR,NR,general_process_study,Table_2,BBD_run2_median=303nm,4.03783342804286,2.3167218552041913,5.179732721493381,28.5,90.0,1.069,5.796057750765372
Parize2016,10.1007/s10853-016-9778-x,J_Mater_Sci,2016,PLA,8.0,200,NR,dimethyl_carbonate,NR,NR,28.9,2.7579,2.1,10.0,concentric,NR,NR,2,21,35,rotating_drum,300,NR,none,0,NR,110.0,32,NR,NR,100,no,smooth,NR,NR,NR,NR,NR,NR,NR,17,NR,general_process_study,Table_2,BBD_run1_median=105nm,4.03783342804286,2.3167218552041913,3.4531551476622537,28.5,90.0,1.069,4.700480365792417
Parize2016,10.1007/s10853-016-9778-x,J_Mater_Sci,2016,PLA,8.0,200,NR,dimethyl_carbonate,NR,NR,28.9,5.5158,2.1,10.0,concentric,NR,NR,2,21,35,rotating_drum,300,NR,none,0,NR,139.0,47,NR,NR,100,no,smooth,NR,NR,NR,NR,NR,NR,NR,NR,NR,general_process_study,Table_2,BBD_run3_median=125nm,4.03783342804286,2.3167218552041913,3.4531551476622537,28.5,90.0,1.069,4.9344739331306915
Parize2016,10.1007/s10853-016-9778-x,J_Mater_Sci,2016,PLA,10.0,200,NR,dimethyl_carbonate,NR,NR,29.1,4.1369,2.1,10.0,concentric,NR,NR,2,21,35,rotating_drum,300,NR,none,0,NR,214.0,64,NR,NR,100,no,smooth,NR,NR,NR,NR,NR,NR,NR,NR,NR,general_process_study,Table_2,BBD_run15_center_point3_median=203nm,4.03783342804286,2.3167218552041913,4.316443934577817,28.5,90.0,1.069,5.365976015021851
Parize2016,10.1007/s10853-016-9778-x,J_Mater_Sci,2016,PLA,12.0,200,NR,dimethyl_carbonate,NR,NR,29.2,4.1369,3.0,10.0,concentric,NR,NR,2,21,35,rotating_drum,300,NR,none,0,NR,325.0,150,NR,NR,100,no,smooth,NR,NR,NR,NR,NR,NR,NR,NR,NR,general_process_study,Table_2,BBD_run8_median=299nm,4.03783342804286,2.3167218552041913,5.179732721493381,28.5,90.0,1.069,5.783825182329737
Parize2016,10.1007/s10853-016-9778-x,J_Mater_Sci,2016,PLA,10.0,200,NR,dimethyl_carbonate,NR,NR,29.1,2.7579,1.2,10.0,concentric,NR,NR,2,21,35,rotating_drum,300,NR,none,0,NR,174.0,71,NR,NR,100,no,smooth,NR,NR,NR,NR,NR,NR,NR,NR,NR,general_process_study,Table_2,BBD_run9_median=163nm,4.03783342804286,2.3167218552041913,4.316443934577817,28.5,90.0,1.069,5.159055299214529
Parize2016,10.1007/s10853-016-9778-x,J_Mater_Sci,2016,PLA,10.0,200,NR,dimethyl_carbonate,NR,NR,29.1,5.5158,1.2,10.0,concentric,NR,NR,2,21,35,rotating_drum,300,NR,none,0,NR,216.0,81,NR,NR,100,no,smooth,NR,NR,NR,NR,NR,NR,NR,NR,NR,general_process_study,Table_2,BBD_run10_median=203nm,4.03783342804286,2.3167218552041913,4.316443934577817,28.5,90.0,1.069,5.375278407684165
Parize2016,10.1007/s10853-016-9778-x,J_Mater_Sci,2016,PLA,10.0,200,NR,dimethyl_carbonate,NR,NR,29.1,2.7579,3.0,10.0,concentric,NR,NR,2,21,35,rotating_drum,300,NR,none,0,NR,198.0,73,NR,NR,100,no,smooth,NR,NR,NR,NR,NR,NR,NR,NR,NR,general_process_study,Table_2,BBD_run11_median=192nm,4.03783342804286,2.3167218552041913,4.316443934577817,28.5,90.0,1.069,5.288267030694535
Parize2016,10.1007/s10853-016-9778-x,J_Mater_Sci,2016,PLA,10.0,200,NR,dimethyl_carbonate,NR,NR,29.1,5.5158,3.0,10.0,concentric,NR,NR,2,21,35,rotating_drum,300,NR,none,0,NR,193.0,73,NR,NR,100,no,smooth,NR,NR,NR,NR,NR,NR,NR,NR,NR,general_process_study,Table_2,BBD_run12_median=170nm,4.03783342804286,2.3167218552041913,4.316443934577817,28.5,90.0,1.069,5.262690188904886
Parize2016,10.1007/s10853-016-9778-x,J_Mater_Sci,2016,PLA,10.0,200,NR,dimethyl_carbonate,NR,NR,29.1,4.1369,2.1,10.0,concentric,NR,NR,2,21,35,rotating_drum,300,NR,none,0,NR,220.0,88,NR,NR,100,no,smooth,NR,NR,NR,NR,NR,NR,NR,NR,NR,general_process_study,Table_2,BBD_run13_center_point1_median=202nm,4.03783342804286,2.3167218552041913,4.316443934577817,28.5,90.0,1.069,5.393627546352362
Parize2016,10.1007/s10853-016-9778-x,J_Mater_Sci,2016,PLA,10.0,200,NR,dimethyl_carbonate,NR,NR,29.1,4.1369,2.1,10.0,concentric,NR,NR,2,21,35,rotating_drum,300,NR,none,0,NR,216.0,81,NR,NR,100,no,smooth,NR,NR,NR,NR,NR,NR,NR,NR,NR,general_process_study,Table_2,BBD_run14_center_point2_median=208nm,4.03783342804286,2.3167218552041913,4.316443934577817,28.5,90.0,1.069,5.375278407684165
Parize2016,10.1007/s10853-016-9778-x,J_Mater_Sci,2016,PLA,8.0,200,NR,dimethyl_carbonate,NR,NR,28.9,4.1369,3.0,10.0,concentric,NR,NR,2,21,35,rotating_drum,300,NR,none,0,NR,136.0,47,NR,NR,100,no,smooth,NR,NR,NR,NR,NR,NR,NR,NR,NR,general_process_study,Table_2,BBD_run7_median=127nm,4.03783342804286,2.3167218552041913,3.4531551476622537,28.5,90.0,1.069,4.912654885736052
Parize2016,10.1007/s10853-016-9778-x,J_Mater_Sci,2016,PLA,12.0,200,NR,dimethyl_carbonate,NR,NR,29.2,5.5158,2.1,10.0,concentric,NR,NR,2,21,35,rotating_drum,300,NR,none,0,NR,273.0,101,NR,NR,100,no,smooth,NR,NR,NR,NR,NR,NR,NR,NR,NR,general_process_study,Table_2,BBD_run4_median=263nm,4.03783342804286,2.3167218552041913,5.179732721493381,28.5,90.0,1.069,5.60947179518496
Parize2016,10.1007/s10853-016-9778-x,J_Mater_Sci,2016,PLA,8.0,200,NR,dimethyl_carbonate,NR,NR,28.9,4.1369,1.2,10.0,concentric,NR,NR,2,21,35,rotating_drum,300,NR,none,0,NR,179.0,81,NR,NR,100,no,smooth,NR,NR,NR,NR,NR,NR,NR,NR,NR,general_process_study,Table_2,BBD_run5_median=159nm,4.03783342804286,2.3167218552041913,3.4531551476622537,28.5,90.0,1.069,5.187385805840755
Parize2016,10.1007/s10853-016-9778-x,J_Mater_Sci,2016,PLA,12.0,200,NR,dimethyl_carbonate,NR,NR,29.2,4.1369,1.2,10.0,concentric,NR,NR,2,21,35,rotating_drum,300,NR,none,0,NR,334.0,185,NR,NR,100,no,smooth,NR,NR,NR,NR,NR,NR,NR,NR,NR,general_process_study,Table_2,BBD_run6_median=294nm,4.03783342804286,2.3167218552041913,5.179732721493381,28.5,90.0,1.069,5.811140992976701
Vasireddi2019,10.1038/s41598-019-50477-6,Scientific Reports,2019,THV,10.0,115,NR,acetone,NR,NR,NR,2.0,3.0,7.0,GDVN_microfluidic,0.015,0.055,NR,NR,NR,static_plate,NR,NR,none,0,NR,1003.0,547,NR,NR,NR,no,flat-rough,random,NR,NR,NR,NR,NR,NR,NR,NR,general_process_study,Fig_S4A,10wt%_2bar_3000uLh;MW_backfilled:THV_3M_Dyneon_typical_Mw~115kDa,0.3894785925113436,32.749173603026286,0.3053512165288934,23.46,56.1,0.784,6.910750787961936
Vasireddi2019,10.1038/s41598-019-50477-6,Scientific Reports,2019,THV,10.0,115,NR,acetone,NR,NR,NR,1.0,3.0,7.0,GDVN_microfluidic,0.015,0.055,NR,NR,NR,static_plate,NR,NR,none,0,NR,249.0,49,NR,NR,NR,no,flat-smooth,random,NR,NR,NR,NR,NR,NR,NR,NR,general_process_study,Fig_S4A,10wt%_1bar_3000uLh;MW_backfilled:THV_3M_Dyneon_typical_Mw~115kDa,0.3894785925113436,32.749173603026286,0.3053512165288934,23.46,56.1,0.784,5.517452896464707
Vasireddi2019,10.1038/s41598-019-50477-6,Scientific Reports,2019,THV,10.0,115,NR,acetone,NR,NR,NR,1.5,1.0,7.0,GDVN_microfluidic,0.015,0.055,NR,NR,NR,static_plate,NR,NR,none,0,NR,384.0,108,NR,NR,NR,no,flat-smooth,random,NR,NR,NR,NR,NR,NR,NR,NR,general_process_study,Fig_S4A,10wt%_1.5bar_1000uLh;MW_backfilled:THV_3M_Dyneon_typical_Mw~115kDa,0.3894785925113436,32.749173603026286,0.3053512165288934,23.46,56.1,0.784,5.950642552587727
Vasireddi2019,10.1038/s41598-019-50477-6,Scientific Reports,2019,THV,10.0,115,NR,acetone,NR,NR,NR,1.5,3.0,7.0,GDVN_microfluidic,0.015,0.055,NR,NR,NR,static_plate,NR,NR,none,0,NR,510.0,184,NR,NR,NR,no,flat-smooth,random,NR,NR,NR,NR,NR,NR,NR,NR,general_process_study,Fig_S4A,10wt%_1.5bar_3000uLh;MW_backfilled:THV_3M_Dyneon_typical_Mw~115kDa,0.3894785925113436,32.749173603026286,0.3053512165288934,23.46,56.1,0.784,6.234410725718371
Vasireddi2019,10.1038/s41598-019-50477-6,Scientific Reports,2019,THV,10.0,115,NR,acetone,NR,NR,NR,1.5,0.5,7.0,GDVN_microfluidic,0.015,0.055,NR,NR,NR,static_plate,NR,NR,none,0,NR,283.0,67,NR,NR,NR,no,flat-smooth,random,NR,NR,NR,NR,NR,NR,NR,NR,general_process_study,Fig_S4A,10wt%_1.5bar_500uLh;MW_backfilled:THV_3M_Dyneon_typical_Mw~115kDa,0.3894785925113436,32.749173603026286,0.3053512165288934,23.46,56.1,0.784,5.645446897643238
Vasireddi2019,10.1038/s41598-019-50477-6,Scientific Reports,2019,THV,15.0,115,NR,acetone,NR,NR,NR,1.0,3.0,7.0,GDVN_microfluidic,0.015,0.055,NR,NR,NR,static_plate,NR,NR,none,0,NR,1190.0,314,NR,NR,NR,no,flat-smooth,random,NR,NR,NR,NR,NR,NR,NR,NR,general_process_study,Fig_S4B,15wt%_1bar_3000uLh;MW_backfilled:THV_3M_Dyneon_typical_Mw~115kDa,0.3894785925113436,32.749173603026286,0.4580268247933401,23.46,56.1,0.784,7.081708586105575
Vasireddi2019,10.1038/s41598-019-50477-6,Scientific Reports,2019,THV,15.0,115,NR,acetone,NR,NR,NR,1.0,1.0,7.0,GDVN_microfluidic,0.015,0.055,NR,NR,NR,static_plate,NR,NR,none,0,NR,1400.0,501,NR,NR,NR,no,flat-smooth,random,NR,NR,NR,NR,NR,NR,NR,NR,general_process_study,Fig_S4B,15wt%_1bar_1000uLh;MW_backfilled:THV_3M_Dyneon_typical_Mw~115kDa,0.3894785925113436,32.749173603026286,0.4580268247933401,23.46,56.1,0.784,7.24422751560335
Vasireddi2019,10.1038/s41598-019-50477-6,Scientific Reports,2019,THV,15.0,115,NR,acetone,NR,NR,NR,1.0,0.1,7.0,GDVN_microfluidic,0.015,0.055,NR,NR,NR,static_plate,NR,NR,none,0,NR,1190.0,314,NR,NR,NR,no,flat-smooth,random,NR,NR,NR,NR,NR,NR,NR,NR,general_process_study,Fig_S4B,15wt%_1bar_100uLh;MW_backfilled:THV_3M_Dyneon_typical_Mw~115kDa,0.3894785925113436,32.749173603026286,0.4580268247933401,23.46,56.1,0.784,7.081708586105575
Vasireddi2019,10.1038/s41598-019-50477-6,Scientific Reports,2019,THV,15.0,115,NR,acetone,NR,NR,NR,2.0,0.1,7.0,GDVN_microfluidic,0.015,0.055,NR,NR,NR,static_plate,NR,NR,none,0,NR,290.0,90,NR,NR,NR,no,round-smooth,random,NR,NR,NR,NR,NR,NR,NR,NR,general_process_study,Fig_S4B,15wt%_2bar_100uLh;MW_backfilled:THV_3M_Dyneon_typical_Mw~115kDa,0.3894785925113436,32.749173603026286,0.4580268247933401,23.46,56.1,0.784,5.66988092298052
Vasireddi2019,10.1038/s41598-019-50477-6,Scientific Reports,2019,THV,20.0,115,NR,acetone,NR,NR,NR,0.5,3.0,7.0,GDVN_microfluidic,0.015,0.055,NR,NR,NR,static_plate,NR,NR,none,0,NR,2830.0,542,NR,NR,NR,no,round-rough,random,NR,NR,NR,NR,NR,NR,NR,NR,general_process_study,Fig_S4C,20wt%_0.5bar_3000uLh;MW_backfilled:THV_3M_Dyneon_typical_Mw~115kDa,0.3894785925113436,32.749173603026286,0.6107024330577868,23.46,56.1,0.784,7.948031990637284
Vasireddi2019,10.1038/s41598-019-50477-6,Scientific Reports,2019,THV,20.0,115,NR,acetone,NR,NR,NR,0.5,0.25,7.0,GDVN_microfluidic,0.015,0.055,NR,NR,NR,static_plate,NR,NR,none,0,NR,1670.0,119,NR,NR,NR,no,round-rough,random,NR,NR,NR,NR,NR,NR,NR,NR,general_process_study,Fig_S4C,20wt%_0.5bar_250uLh;MW_backfilled:THV_3M_Dyneon_typical_Mw~115kDa,0.3894785925113436,32.749173603026286,0.6107024330577868,23.46,56.1,0.784,7.4205789054108005
Vasireddi2019,10.1038/s41598-019-50477-6,Scientific Reports,2019,THV,20.0,115,NR,acetone,NR,NR,NR,1.0,1.0,7.0,GDVN_microfluidic,0.015,0.055,NR,NR,NR,static_plate,NR,NR,none,0,NR,2540.0,384,NR,NR,NR,no,round-grooved,random,NR,NR,NR,NR,NR,NR,NR,NR,general_process_study,Fig_S4C,20wt%_1bar_1000uLh;MW_backfilled:THV_3M_Dyneon_typical_Mw~115kDa,0.3894785925113436,32.749173603026286,0.6107024330577868,23.46,56.1,0.784,7.8399193600125825
Vasireddi2019,10.1038/s41598-019-50477-6,Scientific Reports,2019,THV,20.0,115,NR,acetone,NR,NR,NR,1.0,0.5,7.0,GDVN_microfluidic,0.015,0.055,NR,NR,NR,static_plate,NR,NR,none,0,NR,2460.0,297,NR,NR,NR,no,round-grooved,random,NR,NR,NR,NR,NR,NR,NR,NR,general_process_study,Fig_S4C,20wt%_1bar_500uLh;MW_backfilled:THV_3M_Dyneon_typical_Mw~115kDa,0.3894785925113436,32.749173603026286,0.6107024330577868,23.46,56.1,0.784,7.807916628926408
Vasireddi2019,10.1038/s41598-019-50477-6,Scientific Reports,2019,THV,20.0,115,NR,acetone,NR,NR,NR,1.0,0.1,7.0,GDVN_microfluidic,0.015,0.055,NR,NR,NR,static_plate,NR,NR,none,0,NR,2350.0,201,NR,NR,NR,no,round-grooved,random,NR,NR,NR,NR,NR,NR,NR,NR,general_process_study,Fig_S4C,20wt%_1bar_100uLh;MW_backfilled:THV_3M_Dyneon_typical_Mw~115kDa,0.3894785925113436,32.749173603026286,0.6107024330577868,23.46,56.1,0.784,7.762170607138205
Vasireddi2019,10.1038/s41598-019-50477-6,Scientific Reports,2019,THV,20.0,115,NR,acetone,NR,NR,NR,2.0,3.0,7.0,GDVN_microfluidic,0.015,0.055,NR,NR,NR,static_plate,NR,NR,none,0,NR,1210.0,450,NR,NR,NR,no,round-smooth,random,NR,NR,NR,NR,NR,NR,NR,NR,general_process_study,Fig_S4C,20wt%_2bar_3000uLh;MW_backfilled:THV_3M_Dyneon_typical_Mw~115kDa,0.3894785925113436,32.749173603026286,0.6107024330577868,23.46,56.1,0.784,7.098375638590786
Vasireddi2019,10.1038/s41598-019-50477-6,Scientific Reports,2019,THV,20.0,115,NR,acetone,NR,NR,NR,2.0,0.1,7.0,GDVN_microfluidic,0.015,0.055,NR,NR,NR,static_plate,NR,NR,none,0,NR,1650.0,649,NR,NR,NR,no,round-smooth,random,NR,NR,NR,NR,NR,NR,NR,NR,general_process_study,Fig_S4C,20wt%_2bar_100uLh;MW_backfilled:THV_3M_Dyneon_typical_Mw~115kDa,0.3894785925113436,32.749173603026286,0.6107024330577868,23.46,56.1,0.784,7.408530566894626
Vasireddi2019,10.1038/s41598-019-50477-6,Scientific Reports,2019,THV,25.0,115,NR,acetone,NR,NR,NR,1.0,0.25,7.0,GDVN_microfluidic,0.015,0.055,NR,NR,NR,static_plate,NR,NR,none,0,NR,3410.0,374,NR,NR,NR,no,round-grooved,random,NR,NR,NR,NR,NR,NR,NR,NR,general_process_study,Fig_S4D,25wt%_1bar_250uLh;MW_backfilled:THV_3M_Dyneon_typical_Mw~115kDa,0.3894785925113436,32.749173603026286,0.7633780413222335,23.46,56.1,0.784,8.134467570277563
Vasireddi2019,10.1038/s41598-019-50477-6,Scientific Reports,2019,THV,25.0,115,NR,acetone,NR,NR,NR,1.0,0.1,7.0,GDVN_microfluidic,0.015,0.055,NR,NR,NR,static_plate,NR,NR,none,0,NR,3220.0,515,NR,NR,NR,no,round-grooved,random,NR,NR,NR,NR,NR,NR,NR,NR,general_process_study,Fig_S4D,25wt%_1bar_100uLh;MW_backfilled:THV_3M_Dyneon_typical_Mw~115kDa,0.3894785925113436,32.749173603026286,0.7633780413222335,23.46,56.1,0.784,8.077136638538454
Vasireddi2019,10.1038/s41598-019-50477-6,Scientific Reports,2019,THV,25.0,115,NR,acetone,NR,NR,NR,1.5,0.1,7.0,GDVN_microfluidic,0.015,0.055,NR,NR,NR,static_plate,NR,NR,none,0,NR,3250.0,236,NR,NR,NR,no,round-grooved,random,NR,NR,NR,NR,NR,NR,NR,NR,general_process_study,Fig_S4D,25wt%_1.5bar_100uLh;MW_backfilled:THV_3M_Dyneon_typical_Mw~115kDa,0.3894785925113436,32.749173603026286,0.7633780413222335,23.46,56.1,0.784,8.086410275323782
Czarnecka2021,10.3390/ma14061463,Materials,2021,PCL,3.0,80,NR,TFE,NR,NR,NR,1.0,30.0,30.0,concentric_standard,0.8,4.0,NR,25,23,rotating_drum,0,NR,none,0,NR,198.0,60,NR,NR,150,yes,smooth,random,NR,NR,NR,NR,NR,NR,NR,NR,tissue_engineering,Table_3,Collector_0rpm_static_condition;Ce=4.89%;C*=2.78%;beaded_fibers_below_5%_conc,0.9963293806846707,7.205198437900801,0.4163660481881239,21.08,74.0,1.393,5.288267030694535
Czarnecka2021,10.3390/ma14061463,Materials,2021,PCL,4.0,80,NR,TFE,NR,NR,NR,1.0,30.0,30.0,concentric_standard,0.8,4.0,NR,25,23,rotating_drum,0,NR,none,0,NR,238.0,60,NR,NR,150,yes,smooth_with_beads,random,NR,NR,NR,NR,NR,NR,NR,NR,tissue_engineering,Table_3,semi-dilute_unentangled_regime;beaded_fibers_present,0.9963293806846707,7.205198437900801,0.5551547309174986,21.08,74.0,1.393,5.472270673671475
Czarnecka2021,10.3390/ma14061463,Materials,2021,PCL,5.0,80,NR,TFE,NR,NR,NR,1.0,30.0,30.0,concentric_standard,0.8,4.0,NR,25,23,rotating_drum,0,NR,none,0,NR,253.0,60,NR,NR,150,no,smooth,random,NR,NR,NR,NR,NR,NR,NR,NR,tissue_engineering,Table_3,above_Ce=4.89%;uniform_fibers,0.9963293806846707,7.205198437900801,0.6939434136468732,21.08,74.0,1.393,5.53338948872752
Czarnecka2021,10.3390/ma14061463,Materials,2021,PCL,6.0,80,NR,TFE,NR,NR,NR,1.0,30.0,30.0,concentric_standard,0.8,4.0,NR,25,23,rotating_drum,0,NR,none,0,NR,261.0,54,NR,NR,150,no,smooth,random,NR,NR,NR,NR,NR,NR,NR,NR,tissue_engineering,Table_3,semi-dilute_entangled_regime;uniform_fibers,0.9963293806846707,7.205198437900801,0.8327320963762478,21.08,74.0,1.393,5.564520407322694
Czarnecka2021,10.3390/ma14061463,Materials,2021,PCL,7.0,80,NR,TFE,NR,NR,NR,1.0,30.0,30.0,concentric_standard,0.8,4.0,NR,25,23,rotating_drum,0,NR,none,0,NR,319.0,73,NR,NR,150,no,smooth,random,NR,NR,NR,NR,NR,NR,NR,NR,tissue_engineering,Table_3,uniform_fibers,0.9963293806846707,7.205198437900801,0.9715207791056224,21.08,74.0,1.393,5.765191102784844
Czarnecka2021,10.3390/ma14061463,Materials,2021,PCL,8.0,80,NR,TFE,NR,NR,NR,1.0,30.0,30.0,concentric_standard,0.8,4.0,NR,25,23,rotating_drum,0,NR,none,0,NR,395.0,103,NR,NR,150,no,smooth,random,NR,NR,NR,NR,NR,NR,NR,NR,tissue_engineering,Table_3,uniform_fibers,0.9963293806846707,7.205198437900801,1.1103094618349971,21.08,74.0,1.393,5.978885764901122
Czarnecka2021,10.3390/ma14061463,Materials,2021,PCL,9.0,80,NR,TFE,NR,NR,NR,1.0,30.0,30.0,concentric_standard,0.8,4.0,NR,25,23,rotating_drum,0,NR,none,0,NR,516.0,150,NR,NR,150,no,smooth,random,NR,NR,NR,NR,NR,NR,NR,NR,tissue_engineering,Table_3,upper_spinnability_limit;unstable_above_9%,0.9963293806846707,7.205198437900801,1.2490981445643716,21.08,74.0,1.393,6.246106765481563
Liu2018,10.3390/ijms19020618,International Journal of Molecular Sciences,2018,Gelatin (FSG),16.5,50,NR,acetic_acid/water,NR,0.20,44,3.8,6.0,50.0,concentric,NR,NR,NR,18,48,static_plate,0,NR,none,0,NR,67.1,NR,NR,NR,100,no,smooth,NR,NR,NR,NR,NR,NR,NR,NR,NR,food packaging/antimicrobial,Figure_4b,Blank (no cinnamaldehyde); FSG conc calculated as 19.8g/(120g total)=16.5wt%; surface tension ~44 mN/m from Fig3; viscosity ~0.2 Pa.s from Fig2; airflow speed 14 m/s also reported;MW_backfilled:Fish_skin_gelatin_Mw~50kDa_typical,0.23916440394970956,40.81233994018843,0.4042894875466878,49.55,109.05,1.0245,4.206184043977636
Liu2018,10.3390/ijms19020618,International Journal of Molecular Sciences,2018,Gelatin (FSG),16.5,50,NR,acetic_acid/water,NR,0.20,38,3.8,6.0,50.0,concentric,NR,NR,NR,18,48,static_plate,0,NR,cinnamaldehyde,5,NR,71.7,NR,NR,NR,100,no,smooth,NR,NR,NR,NR,NR,NR,NR,NR,yes,food packaging/antimicrobial,Figure_4b,FFE-5 (5% cinnamaldehyde w/w FSG); surface tension ~38 mN/m from Fig3;MW_backfilled:Fish_skin_gelatin_Mw~50kDa_typical,0.23916440394970956,40.81233994018843,0.4042894875466878,49.55,109.05,1.0245,4.272490747605575
Liu2018,10.3390/ijms19020618,International Journal of Molecular Sciences,2018,Gelatin (FSG),16.5,50,NR,acetic_acid/water,NR,0.20,36,3.8,6.0,50.0,concentric,NR,NR,NR,18,48,static_plate,0,NR,cinnamaldehyde,10,NR,79.0,NR,NR,NR,100,no,smooth,NR,NR,NR,NR,NR,NR,NR,NR,yes,food packaging/antimicrobial,Figure_4b,FFE-10 (10% cinnamaldehyde w/w FSG); surface tension ~36 mN/m from Fig3;MW_backfilled:Fish_skin_gelatin_Mw~50kDa_typical,0.23916440394970956,40.81233994018843,0.4042894875466878,49.55,109.05,1.0245,4.3694478524670215
Liu2018,10.3390/ijms19020618,International Journal of Molecular Sciences,2018,Gelatin (FSG),16.5,50,NR,acetic_acid/water,NR,0.20,35,3.8,6.0,50.0,concentric,NR,NR,NR,18,48,static_plate,0,NR,cinnamaldehyde,15,NR,93.7,NR,NR,NR,100,yes,smooth,NR,NR,NR,NR,NR,NR,NR,NR,yes,food packaging/antimicrobial,Figure_4b,FFE-15 (15% cinnamaldehyde w/w FSG); surface tension ~35 mN/m from Fig3; beads begin at higher ratios per text;MW_backfilled:Fish_skin_gelatin_Mw~50kDa_typical,0.23916440394970956,40.81233994018843,0.4042894875466878,49.55,109.05,1.0245,4.540098189244376
Liu2018,10.3390/ijms19020618,International Journal of Molecular Sciences,2018,Gelatin (FSG),16.5,50,NR,acetic_acid/water,NR,0.20,34,3.8,6.0,50.0,concentric,NR,NR,NR,18,48,static_plate,0,NR,cinnamaldehyde,20,NR,97.4,NR,NR,NR,100,yes,bundled,NR,NR,NR,NR,NR,NR,NR,NR,yes,food packaging/antimicrobial,Figure_4b,FFE-20 (20% cinnamaldehyde w/w FSG); bundled nanofiber morphology observed;MW_backfilled:Fish_skin_gelatin_Mw~50kDa_typical,0.23916440394970956,40.81233994018843,0.4042894875466878,49.55,109.05,1.0245,4.578826210648489
Liu2018,10.3390/ijms19020618,International Journal of Molecular Sciences,2018,Gelatin (FSG),16.5,50,NR,acetic_acid/water,NR,0.20,34,3.8,6.0,50.0,concentric,NR,NR,NR,18,48,static_plate,0,NR,cinnamaldehyde,25,NR,90.3,NR,NR,NR,100,yes,bundled,NR,NR,NR,NR,NR,NR,NR,NR,yes,food packaging/antimicrobial,Figure_4b,FFE-25 (25% cinnamaldehyde w/w FSG);MW_backfilled:Fish_skin_gelatin_Mw~50kDa_typical,0.23916440394970956,40.81233994018843,0.4042894875466878,49.55,109.05,1.0245,4.5031374604229395
