Repository: Mohammadlari977/sbs-fiber-prediction

# SpinLab

SpinLab predicts the fiber diameter of solution blow spun polymer fibers. It accompanies the article "Machine Learning and Deep Learning Prediction of Nanofiber Diameter in Solution Blow Spinning Using Physics-Derived Polymer Descriptors".

SpinLab uses the eight machine-learning models of the study (Extra Trees, Random Forest, XGBoost, LightGBM, CatBoost, SVR, ElasticNet, and KNN), trained on 344 literature data points from 47 papers.

- **Inputs:** polymer concentration, intrinsic viscosity (from Mark–Houwink constants), c/c*, solvent surface tension, solvent boiling point, air pressure, feed rate, and working distance.

File: data/dataset_full.csv (part 2 of 5)
Paper_ID,DOI,Journal,Year,Polymer_type,Polymer_conc_wt,Polymer_MW_kDa,Blend_ratio,Solvent_system,Solvent_ratio,Solution_viscosity_Pa_s,Solution_surface_tension_mN_m,Air_pressure_bar_std,Feed_rate_mLh_std,Working_distance_cm,Nozzle_type,Inner_nozzle_diam_mm,Outer_nozzle_diam_mm,Nozzle_protrusion_mm,Temperature_C,Humidity_pct,Collector_type,Collector_speed_RPM,Collection_time_min,Additive_type,Additive_loading_wt,Additive_particle_size_nm,Fiber_diameter_nm_std,Fiber_diameter_SD_nm,Fiber_diameter_min_nm,Fiber_diameter_max_nm,N_measurements,Bead_defects,Fiber_morphology,Fiber_alignment,Mat_thickness_um,Tensile_strength_MPa,Youngs_modulus_MPa,Elongation_at_break_pct,Contact_angle_deg,Porosity_pct,Crystallinity_pct,Antibacterial_activity,Application,Data_source,Comments,intrinsic_viscosity_dLg,c_star_wt_pct,c_over_cstar,Solvent_ST_mNm,Solvent_BP_C,Solvent_density_gmL,log_diameter
Liu2018,10.3390/ijms19020618,International Journal of Molecular Sciences,2018,Gelatin (FSG),16.5,50,NR,acetic_acid/water,NR,0.20,34,3.8,6.0,50.0,concentric,NR,NR,NR,18,48,static_plate,0,NR,cinnamaldehyde,30,NR,98.3,NR,NR,NR,100,yes,bundled,NR,NR,NR,NR,NR,NR,NR,NR,yes,food packaging/antimicrobial,Figure_4b,FFE-30 (30% cinnamaldehyde w/w FSG);MW_backfilled:Fish_skin_gelatin_Mw~50kDa_typical,0.23916440394970956,40.81233994018843,0.4042894875466878,49.55,109.05,1.0245,4.5880240271531205
Cena2018,10.1007/s10965-018-1633-0,J_Polym_Res,2018,PVP,10.0,360,NR,isopropyl_alcohol/water,70:30,NR,NR,1.2,6.6,25.0,NR,NR,NR,NR,NR,NR,rotating_drum,350,NR,none,0,NR,916.0,NR,NR,NR,100,no,smooth,random,NR,NR,NR,NR,NR,NR,NR,NR,general_process_study,Figure_2b,reference_condition_conc=0.1g/mL_peak_modal_diameter_from_histogram_pressure_in_kPa_stored_as_psi_col;_0.1g/mL=approx10wt%_assumed_density~1g/mL;_feed_rate_0.11mL/min=6.6mL/h,1.0852749683627314,10.837749612144156,0.9227007781019944,36.45399999999999,87.82,0.8502000000000001,6.82001636467413
Cena2018,10.1007/s10965-018-1633-0,J_Polym_Res,2018,PVP,10.0,360,NR,isopropyl_alcohol/water,70:30,NR,NR,1.2,6.6,25.0,NR,NR,NR,NR,NR,NR,rotating_drum,350,NR,none,0,NR,800.0,NR,NR,NR,100,no,smooth,random,NR,NR,NR,NR,NR,NR,NR,NR,general_process_study,Figure_2b_text,solvent_series_70:30_IA/H2O_peak_from_histogram_center_~0.8um,1.0852749683627314,10.837749612144156,0.9227007781019944,36.45399999999999,87.82,0.8502000000000001,6.684611727667927
Cena2018,10.1007/s10965-018-1633-0,J_Polym_Res,2018,PVP,10.0,360,NR,isopropyl_alcohol,NR,NR,NR,1.6,6.6,25.0,NR,NR,NR,NR,NR,NR,rotating_drum,350,NR,none,0,NR,750.0,NR,NR,NR,100,no,smooth,random,NR,NR,NR,NR,NR,NR,NR,NR,general_process_study,text_gas_pressure_section,gas_pressure_series_160kPa_smallest_diameter_observed;_pure_IA_solvent,1.0852749683627314,11.722970381991045,0.8530261251331069,21.22,82.6,0.786,6.620073206530356
Cena2018,10.1007/s10965-018-1633-0,J_Polym_Res,2018,PVP,10.0,360,NR,isopropyl_alcohol,NR,NR,NR,1.2,6.6,25.0,NR,NR,NR,5,NR,NR,rotating_drum,150,NR,none,0,NR,900.0,NR,NR,NR,100,no,smooth,random,NR,NR,NR,NR,NR,NR,NR,NR,general_process_study,text_collector_rotation_section,collector_rotation_series_150rpm;_pure_IA_solvent_assumed,1.0852749683627314,11.722970381991045,0.8530261251331069,21.22,82.6,0.786,6.802394763324311
Cena2018,10.1007/s10965-018-1633-0,J_Polym_Res,2018,PVP,10.0,360,NR,isopropyl_alcohol,NR,NR,NR,1.2,6.6,25.0,NR,NR,NR,5,NR,NR,rotating_drum,250,NR,none,0,NR,1100.0,NR,NR,NR,100,no,smooth,random,NR,NR,NR,NR,NR,NR,NR,NR,general_process_study,text_collector_rotation_section,collector_rotation_series_250rpm_maximum_diameter,1.0852749683627314,11.722970381991045,0.8530261251331069,21.22,82.6,0.786,7.003065458786462
Cena2018,10.1007/s10965-018-1633-0,J_Polym_Res,2018,PVP,10.0,360,NR,isopropyl_alcohol,NR,NR,NR,1.2,6.6,25.0,NR,NR,NR,5,NR,NR,rotating_drum,350,NR,none,0,NR,900.0,NR,NR,NR,100,no,smooth,random,NR,NR,NR,NR,NR,NR,NR,NR,general_process_study,text_collector_rotation_section,collector_rotation_series_350rpm,1.0852749683627314,11.722970381991045,0.8530261251331069,21.22,82.6,0.786,6.802394763324311
Lorente2022,10.3390/polym14071299,Polymers,2022,PEO,10.0,100,NR,chloroform/acetone,4:6,NR,NR,2.0,30.0,15.0,NR,NR,NR,NR,23,40,rotating_drum,200,NR,none,0,NR,302.0,240,NR,NR,NR,no,smooth,random,NR,NR,NR,NR,NR,62,67,NR,tissue engineering,Table_4_Table_6_Table_3,Solvent_Chl:Ac=4:6; Feed_rate_0.5mLmin=30mLh; capillary_diam_0.6mm; crystallinity_from_DSC_chi_m; porosity_from_gravimetry,0.9929102934053522,9.44784549188868,1.0584423727701056,24.932000000000002,58.14,1.066,5.71042701737487
Lorente2022,10.3390/polym14071299,Polymers,2022,PEO,10.0,100,NR,chloroform/acetone,5:5,NR,NR,2.0,30.0,15.0,NR,NR,NR,NR,23,40,rotating_drum,200,NR,none,0,NR,301.0,268,NR,NR,NR,no,smooth,random,NR,NR,NR,NR,NR,61,66,NR,tissue engineering,Table_4_Table_6_Table_3,Solvent_Chl:Ac=5:5,0.9929102934053522,8.86177148645256,1.1284425484551828,25.3,58.650000000000006,1.1365,5.707110264748875
Lorente2022,10.3390/polym14071299,Polymers,2022,PEO,10.0,100,NR,chloroform/acetone,6:4,NR,NR,2.0,30.0,15.0,NR,NR,NR,NR,23,40,rotating_drum,200,NR,none,0,NR,294.0,246,NR,NR,NR,no,smooth,random,NR,NR,NR,NR,NR,61,64,NR,tissue engineering,Table_4_Table_6_Table_3,Solvent_Chl:Ac=6:4,0.9929102934053522,8.344161801452637,1.1984427241402602,25.668,59.16,1.207,5.683579767338681
Lorente2022,10.3390/polym14071299,Polymers,2022,PEO,10.0,100,NR,chloroform/acetone,7:3,NR,NR,2.0,30.0,15.0,NR,NR,NR,NR,23,40,rotating_drum,200,NR,none,0,NR,304.0,223,NR,NR,NR,no,smooth,random,NR,NR,NR,NR,NR,68,62,NR,tissue engineering,Table_4_Table_6_Table_3,Solvent_Chl:Ac=7:3,0.9929102934053522,7.883681639415526,1.2684428998253374,26.035999999999998,59.669999999999995,1.2775,5.717027701406222
Lorente2022,10.3390/polym14071299,Polymers,2022,PEO,10.0,100,NR,chloroform/acetone,8:2,NR,NR,2.0,30.0,15.0,NR,NR,NR,NR,23,40,rotating_drum,200,NR,none,0,NR,339.0,226,NR,NR,NR,no,smooth,random,NR,NR,NR,NR,NR,73,70,NR,tissue engineering,Table_4_Table_6_Table_3,Solvent_Chl:Ac=8:2,0.9929102934053522,7.471367429045499,1.3384430755104149,26.404000000000003,60.18000000000001,1.348,5.82600010738045
Lorente2022,10.3390/polym14071299,Polymers,2022,PEO,10.0,100,NR,chloroform/acetone,9:1,NR,NR,2.0,30.0,15.0,NR,NR,NR,NR,23,40,rotating_drum,200,NR,none,0,NR,294.0,219,NR,NR,NR,no,smooth,random,NR,NR,NR,NR,NR,63,74,NR,tissue engineering,Table_4_Table_6_Table_3,Solvent_Chl:Ac=9:1,0.9929102934053522,7.1000375709223364,1.408443251195492,26.772000000000002,60.690000000000005,1.4185,5.683579767338681
Lorente2022,10.3390/polym14071299,Polymers,2022,PEO,10.0,100,NR,chloroform,NR,NR,NR,2.0,30.0,15.0,NR,NR,NR,NR,23,40,rotating_drum,200,NR,none,0,NR,288.0,223,NR,NR,NR,no,smooth,random,NR,NR,NR,NR,NR,64,73,NR,tissue engineering,Table_4_Table_6_Table_3,Solvent_Chl:Ac=10:0_pure_chloroform; Feed_rate_0.5mLmin=30mLh; capillary_diam_0.6mm,0.9929102934053522,6.763870580492501,1.4784434268805695,27.14,61.2,1.489,5.662960480135946
Liu2016,10.1111/1750-3841.13537,Journal of Food Science,2016,Zein,27.0,22,NR,acetic_acid,NR,NR,NR,5.2,3.6,60.0,NR,NR,NR,2,21,NR,static_plate,0,NR,none,0,NR,394.4,71.1,NR,NR,100,no,smooth,NR,NR,NR,NR,NR,NR,NR,NR,NR,food packaging/controlled release,Table_1_BBD_run1,BBD run 1; feed rate converted from 0.06 mL/min;MW_backfilled:Zein_alpha-fraction_Mw~22kDa_Sigma-Aldrich,0.039388181678811134,242.02408080018515,0.11155914696889677,27.1,118.1,1.049,5.97736562272848
Liu2016,10.1111/1750-3841.13537,Journal of Food Science,2016,Zein,30.0,22,NR,acetic_acid,NR,NR,NR,4.8,3.6,60.0,NR,NR,NR,2,21,NR,static_plate,0,NR,none,0,NR,786.2,228.2,NR,NR,100,no,branched,NR,NR,NR,NR,NR,NR,NR,NR,NR,food packaging/controlled release,Figure_4C_conc_series,Single-factor conc series; branched/bundled fibers at 30%; feed from 0.06 mL/min; P=0.48 MPa fixed;MW_backfilled:Zein_alpha-fraction_Mw~22kDa_Sigma-Aldrich,0.039388181678811134,242.02408080018515,0.12395460774321862,27.1,118.1,1.049,6.66721121298776
Liu2016,10.1111/1750-3841.13537,Journal of Food Science,2016,Zein,25.0,22,NR,acetic_acid,NR,NR,NR,4.8,3.6,60.0,NR,NR,NR,2,21,NR,static_plate,0,NR,none,0,NR,174.6,32.8,NR,NR,100,yes,beads_present,NR,NR,NR,NR,NR,NR,NR,NR,NR,food packaging/controlled release,Figure_4B_conc_series,Single-factor conc series; some beads at 25%; feed from 0.06 mL/min; P=0.48 MPa fixed;MW_backfilled:Zein_alpha-fraction_Mw~22kDa_Sigma-Aldrich,0.039388181678811134,242.02408080018515,0.10329550645268219,27.1,118.1,1.049,5.162497643405501
Liu2016,10.1111/1750-3841.13537,Journal of Food Science,2016,Zein,23.0,22,NR,acetic_acid,NR,NR,NR,3.8,3.6,60.0,NR,NR,NR,2,21,NR,static_plate,0,NR,none,0,NR,187.1,46.2,NR,NR,100,yes,beads_present,NR,NR,NR,NR,NR,NR,NR,NR,NR,food packaging/controlled release,Table_1_BBD_run15,BBD run 15; BET=140.0 m2/g (AFD~200nm from moisture sorption study); feed rate converted from 0.06 mL/min;MW_backfilled:Zein_alpha-fraction_Mw~22kDa_Sigma-Aldrich,0.039388181678811134,242.02408080018515,0.09503186593646762,27.1,118.1,1.049,5.231643233280044
Liu2016,10.1111/1750-3841.13537,Journal of Food Science,2016,Zein,25.0,22,NR,acetic_acid,NR,NR,NR,5.2,2.4,60.0,NR,NR,NR,2,21,NR,static_plate,0,NR,none,0,NR,340.6,43.7,NR,NR,100,no,smooth,NR,NR,NR,NR,NR,NR,NR,NR,NR,food packaging/controlled release,Table_1_BBD_run14,BBD run 14; feed rate converted from 0.04 mL/min;MW_backfilled:Zein_alpha-fraction_Mw~22kDa_Sigma-Aldrich,0.039388181678811134,242.02408080018515,0.10329550645268219,27.1,118.1,1.049,5.830708768228588
Liu2016,10.1111/1750-3841.13537,Journal of Food Science,2016,Zein,23.0,22,NR,acetic_acid,NR,NR,NR,4.5,4.8,60.0,NR,NR,NR,2,21,NR,static_plate,0,NR,none,0,NR,185.6,34.7,NR,NR,100,yes,beads_present,NR,NR,NR,NR,NR,NR,NR,NR,NR,food packaging/controlled release,Table_1_BBD_run13,BBD run 13; 23% shows beads; feed rate converted from 0.08 mL/min;MW_backfilled:Zein_alpha-fraction_Mw~22kDa_Sigma-Aldrich,0.039388181678811134,242.02408080018515,0.09503186593646762,27.1,118.1,1.049,5.2235938203521
Liu2016,10.1111/1750-3841.13537,Journal of Food Science,2016,Zein,27.0,22,NR,acetic_acid,NR,NR,NR,4.5,4.8,60.0,NR,NR,NR,2,21,NR,static_plate,0,NR,none,0,NR,568.1,158.5,NR,NR,100,no,smooth,NR,NR,NR,NR,NR,NR,NR,NR,NR,food packaging/controlled release,Table_1_BBD_run12,BBD run 12; feed rate converted from 0.08 mL/min;MW_backfilled:Zein_alpha-fraction_Mw~22kDa_Sigma-Aldrich,0.039388181678811134,242.02408080018515,0.11155914696889677,27.1,118.1,1.049,6.342297459563081
Liu2016,10.1111/1750-3841.13537,Journal of Food Science,2016,Zein,25.0,22,NR,acetic_acid,NR,NR,NR,6.2,2.4,60.0,NR,NR,NR,2,21,NR,static_plate,0,NR,none,0,NR,571.1,152.6,NR,NR,100,no,smooth,NR,NR,NR,NR,NR,NR,NR,NR,NR,food packaging/controlled release,Figure_6F_pressure_series,Single-factor pressure series; highest pressure tested; feed from 0.04 mL/min;MW_backfilled:Zein_alpha-fraction_Mw~22kDa_Sigma-Aldrich,0.039388181678811134,242.02408080018515,0.10329550645268219,27.1,118.1,1.049,6.347564325670818
Liu2016,10.1111/1750-3841.13537,Journal of Food Science,2016,Zein,25.0,22,NR,acetic_acid,NR,NR,NR,5.5,2.4,60.0,NR,NR,NR,2,21,NR,static_plate,0,NR,none,0,NR,528.5,46.8,NR,NR,100,no,smooth,NR,NR,NR,NR,NR,NR,NR,NR,NR,food packaging/controlled release,Figure_6E_pressure_series,Single-factor pressure series; diameter increased at very high pressure; feed from 0.04 mL/min;MW_backfilled:Zein_alpha-fraction_Mw~22kDa_Sigma-Aldrich,0.039388181678811134,242.02408080018515,0.10329550645268219,27.1,118.1,1.049,6.270042805310292
Liu2016,10.1111/1750-3841.13537,Journal of Food Science,2016,Zein,25.0,22,NR,acetic_acid,NR,NR,NR,4.8,2.4,60.0,NR,NR,NR,2,21,NR,static_plate,0,NR,none,0,NR,280.0,58.7,NR,NR,100,no,smooth,NR,NR,NR,NR,NR,NR,NR,NR,NR,food packaging/controlled release,Figure_6D_pressure_series,Single-factor pressure series; thinnest at 0.48 MPa; feed from 0.04 mL/min;MW_backfilled:Zein_alpha-fraction_Mw~22kDa_Sigma-Aldrich,0.039388181678811134,242.02408080018515,0.10329550645268219,27.1,118.1,1.049,5.634789603169249
Liu2016,10.1111/1750-3841.13537,Journal of Food Science,2016,Zein,25.0,22,NR,acetic_acid,NR,NR,NR,4.1,2.4,60.0,NR,NR,NR,2,21,NR,static_plate,0,NR,none,0,NR,349.0,82.0,NR,NR,100,no,smooth,NR,NR,NR,NR,NR,NR,NR,NR,NR,food packaging/controlled release,Figure_6C_pressure_series,Single-factor pressure series; feed from 0.04 mL/min;MW_backfilled:Zein_alpha-fraction_Mw~22kDa_Sigma-Aldrich,0.039388181678811134,242.02408080018515,0.10329550645268219,27.1,118.1,1.049,5.855071922202427
Liu2016,10.1111/1750-3841.13537,Journal of Food Science,2016,Zein,25.0,22,NR,acetic_acid,NR,NR,NR,3.4,2.4,60.0,NR,NR,NR,2,21,NR,static_plate,0,NR,none,0,NR,373.1,83.1,NR,NR,100,no,smooth,NR,NR,NR,NR,NR,NR,NR,NR,NR,food packaging/controlled release,Figure_6B_pressure_series,Single-factor pressure series; feed from 0.04 mL/min;MW_backfilled:Zein_alpha-fraction_Mw~22kDa_Sigma-Aldrich,0.039388181678811134,242.02408080018515,0.10329550645268219,27.1,118.1,1.049,5.921846480227112
Liu2016,10.1111/1750-3841.13537,Journal of Food Science,2016,Zein,25.0,22,NR,acetic_acid,NR,NR,NR,2.8,2.4,60.0,NR,NR,NR,2,21,NR,static_plate,0,NR,none,0,NR,478.0,112.6,NR,NR,100,no,smooth,NR,NR,NR,NR,NR,NR,NR,NR,NR,food packaging/controlled release,Figure_6A_pressure_series,Single-factor pressure series; conc=25% fixed; feed from 0.04 mL/min;MW_backfilled:Zein_alpha-fraction_Mw~22kDa_Sigma-Aldrich,0.039388181678811134,242.02408080018515,0.10329550645268219,27.1,118.1,1.049,6.169610732491456
Liu2016,10.1111/1750-3841.13537,Journal of Food Science,2016,Zein,25.0,22,NR,acetic_acid,NR,NR,NR,4.8,6.0,60.0,NR,NR,NR,2,21,NR,static_plate,0,NR,none,0,NR,480.6,62.9,NR,NR,100,no,smooth,NR,NR,NR,NR,NR,NR,NR,NR,NR,food packaging/controlled release,Figure_5E_feed_series,Single-factor feed rate series; feed from 0.10 mL/min;MW_backfilled:Zein_alpha-fraction_Mw~22kDa_Sigma-Aldrich,0.039388181678811134,242.02408080018515,0.10329550645268219,27.1,118.1,1.049,6.175035323302368
Liu2016,10.1111/1750-3841.13537,Journal of Food Science,2016,Zein,25.0,22,NR,acetic_acid,NR,NR,NR,4.8,4.8,60.0,NR,NR,NR,2,21,NR,static_plate,0,NR,none,0,NR,400.3,39.3,NR,NR,100,no,smooth,NR,NR,NR,NR,NR,NR,NR,NR,NR,food packaging/controlled release,Figure_5D_feed_series,Single-factor feed rate series; narrowest distribution at this rate; feed from 0.08 mL/min;MW_backfilled:Zein_alpha-fraction_Mw~22kDa_Sigma-Aldrich,0.039388181678811134,242.02408080018515,0.10329550645268219,27.1,118.1,1.049,5.992214265998528
Liu2016,10.1111/1750-3841.13537,Journal of Food Science,2016,Zein,25.0,22,NR,acetic_acid,NR,NR,NR,4.8,3.6,60.0,NR,NR,NR,2,21,NR,static_plate,0,NR,none,0,NR,366.5,92.3,NR,NR,100,no,smooth,NR,NR,NR,NR,NR,NR,NR,NR,NR,food packaging/controlled release,Figure_5C_feed_series,Single-factor feed rate series; conc=25% fixed; P=0.48 MPa fixed; feed from 0.06 mL/min;MW_backfilled:Zein_alpha-fraction_Mw~22kDa_Sigma-Aldrich,0.039388181678811134,242.02408080018515,0.10329550645268219,27.1,118.1,1.049,5.903998521326706
Liu2016,10.1111/1750-3841.13537,Journal of Food Science,2016,Zein,25.0,22,NR,acetic_acid,NR,NR,NR,4.8,2.4,60.0,NR,NR,NR,2,21,NR,static_plate,0,NR,none,0,NR,272.3,60.3,NR,NR,100,no,smooth,NR,NR,NR,NR,NR,NR,NR,NR,NR,food packaging/controlled release,Figure_5B_feed_series,Single-factor feed rate series; conc=25% fixed; P=0.48 MPa fixed; feed from 0.04 mL/min;MW_backfilled:Zein_alpha-fraction_Mw~22kDa_Sigma-Aldrich,0.039388181678811134,242.02408080018515,0.10329550645268219,27.1,118.1,1.049,5.606904399679714
Liu2016,10.1111/1750-3841.13537,Journal of Food Science,2016,Zein,25.0,22,NR,acetic_acid,NR,NR,NR,4.5,3.6,60.0,NR,NR,NR,2,21,NR,static_plate,0,NR,none,0,NR,238.9,51.3,NR,NR,100,no,smooth,NR,NR,NR,NR,NR,NR,NR,NR,NR,food packaging/controlled release,Table_1_BBD_run9,BBD run 9 (center point); feed rate converted from 0.06 mL/min;MW_backfilled:Zein_alpha-fraction_Mw~22kDa_Sigma-Aldrich,0.039388181678811134,242.02408080018515,0.10329550645268219,27.1,118.1,1.049,5.476045054331764
Liu2016,10.1111/1750-3841.13537,Journal of Food Science,2016,Zein,27.0,22,NR,acetic_acid,NR,NR,NR,4.5,2.4,60.0,NR,NR,NR,2,21,NR,static_plate,0,NR,none,0,NR,531.8,104.2,NR,NR,100,no,smooth,NR,NR,NR,NR,NR,NR,NR,NR,NR,food packaging/controlled release,Table_1_BBD_run8,BBD run 8; BET=116.5 m2/g (AFD~550nm from moisture sorption study); feed rate converted from 0.04 mL/min;MW_backfilled:Zein_alpha-fraction_Mw~22kDa_Sigma-Aldrich,0.039388181678811134,242.02408080018515,0.11155914696889677,27.1,118.1,1.049,6.276267478808919
Liu2016,10.1111/1750-3841.13537,Journal of Food Science,2016,Zein,25.0,22,NR,acetic_acid,NR,NR,NR,4.5,3.6,60.0,NR,NR,NR,2,21,NR,static_plate,0,NR,none,0,NR,279.7,54.4,NR,NR,100,no,smooth,NR,NR,NR,NR,NR,NR,NR,NR,NR,food packaging/controlled release,Table_1_BBD_run7,BBD run 7 (center point); feed rate converted from 0.06 mL/min;MW_backfilled:Zein_alpha-fraction_Mw~22kDa_Sigma-Aldrich,0.039388181678811134,242.02408080018515,0.10329550645268219,27.1,118.1,1.049,5.633717600207914
Liu2016,10.1111/1750-3841.13537,Journal of Food Science,2016,Zein,23.0,22,NR,acetic_acid,NR,NR,NR,5.2,3.6,60.0,NR,NR,NR,2,21,NR,static_plate,0,NR,none,0,NR,221.1,54.8,NR,NR,100,yes,beads_present,NR,NR,NR,NR,NR,NR,NR,NR,NR,food packaging/controlled release,Table_1_BBD_run6,BBD run 6; 23% shows beads; feed rate converted from 0.06 mL/min;MW_backfilled:Zein_alpha-fraction_Mw~22kDa_Sigma-Aldrich,0.039388181678811134,242.02408080018515,0.09503186593646762,27.1,118.1,1.049,5.3986150878634005
Liu2016,10.1111/1750-3841.13537,Journal of Food Science,2016,Zein,25.0,22,NR,acetic_acid,NR,NR,NR,4.5,3.6,60.0,NR,NR,NR,2,21,NR,static_plate,0,NR,none,0,NR,260.8,73.3,NR,NR,100,no,smooth,NR,NR,NR,NR,NR,NR,NR,NR,NR,food packaging/controlled release,Table_1_BBD_run5,BBD run 5 (center point); feed rate converted from 0.06 mL/min;MW_backfilled:Zein_alpha-fraction_Mw~22kDa_Sigma-Aldrich,0.039388181678811134,242.02408080018515,0.10329550645268219,27.1,118.1,1.049,5.563753830052498
Liu2016,10.1111/1750-3841.13537,Journal of Food Science,2016,Zein,25.0,22,NR,acetic_acid,NR,NR,NR,5.2,4.8,60.0,NR,NR,NR,2,21,NR,static_plate,0,NR,none,0,NR,367.4,94.5,NR,NR,100,no,smooth,NR,NR,NR,NR,NR,NR,NR,NR,NR,food packaging/controlled release,Table_1_BBD_run4,BBD run 4; feed rate converted from 0.08 mL/min;MW_backfilled:Zein_alpha-fraction_Mw~22kDa_Sigma-Aldrich,0.039388181678811134,242.02408080018515,0.10329550645268219,27.1,118.1,1.049,5.906451172781026
Liu2016,10.1111/1750-3841.13537,Journal of Food Science,2016,Zein,25.0,22,NR,acetic_acid,NR,NR,NR,3.8,2.4,60.0,NR,NR,NR,2,21,NR,static_plate,0,NR,none,0,NR,222.2,60.4,NR,NR,100,no,smooth,NR,NR,NR,NR,NR,NR,NR,NR,NR,food packaging/controlled release,Table_1_BBD_run11,BBD run 11; feed rate converted from 0.04 mL/min;MW_backfilled:Zein_alpha-fraction_Mw~22kDa_Sigma-Aldrich,0.039388181678811134,242.02408080018515,0.10329550645268219,27.1,118.1,1.049,5.40357787720553
Liu2016,10.1111/1750-3841.13537,Journal of Food Science,2016,Zein,25.0,22,NR,acetic_acid,NR,NR,NR,3.8,4.8,60.0,NR,NR,NR,2,21,NR,static_plate,0,NR,none,0,NR,311.6,63.3,NR,NR,100,no,smooth,NR,NR,NR,NR,NR,NR,NR,NR,NR,food packaging/controlled release,Table_1_BBD_run10,BBD run 10; feed rate converted from 0.08 mL/min;MW_backfilled:Zein_alpha-fraction_Mw~22kDa_Sigma-Aldrich,0.039388181678811134,242.02408080018515,0.10329550645268219,27.1,118.1,1.049,5.741720313996593
Liu2016,10.1111/1750-3841.13537,Journal of Food Science,2016,Zein,23.0,22,NR,acetic_acid,NR,NR,NR,4.5,2.4,60.0,NR,NR,NR,2,21,NR,static_plate,0,NR,none,0,NR,220.7,46.9,NR,NR,100,yes,beads_present,NR,NR,NR,NR,NR,NR,NR,NR,NR,food packaging/controlled release,Table_1_BBD_run3,BBD run 3; 23% concentration shows beads per text; feed rate converted from 0.04 mL/min;MW_backfilled:Zein_alpha-fraction_Mw~22kDa_Sigma-Aldrich,0.039388181678811134,242.02408080018515,0.09503186593646762,27.1,118.1,1.049,5.396804313262691
Liu2016,10.1111/1750-3841.13537,Journal of Food Science,2016,Zein,27.0,22,NR,acetic_acid,NR,NR,NR,3.8,3.6,60.0,NR,NR,NR,2,21,NR,static_plate,0,NR,none,0,NR,642.2,161.4,NR,NR,100,no,smooth,NR,NR,NR,NR,NR,NR,NR,NR,NR,food packaging/controlled release,Table_1_BBD_run2,BBD run 2; feed rate converted from 0.06 mL/min;MW_backfilled:Zein_alpha-fraction_Mw~22kDa_Sigma-Aldrich,0.039388181678811134,242.02408080018515,0.11155914696889677,27.1,118.1,1.049,6.464899781655413
Penconek2023,10.3390/pr11082310,Processes,2023,PEO,6.0,900,NR,water,NR,NR,NR,0.5,0.48,15.0,NR,1,NR,NR,22,NR,rotating_drum,NR,15,none,0,NR,267.0,NR,NR,NR,70,no,smooth,random,NR,NR,NR,NR,NR,NR,NR,NR,general_process_study,Figure_3_regression,PEO_Mv=900kDa_aqueous;diameter_from_regression,5.51085736303548,1.8145996786408967,3.3065144178212877,72.0,100.0,1.0,5.58724865840025
Penconek2023,10.3390/pr11082310,Processes,2023,PEO,5.0,900,NR,water,NR,NR,NR,0.5,0.48,15.0,NR,1,NR,NR,22,NR,rotating_drum,NR,15,none,0,NR,306.0,NR,NR,NR,70,no,smooth,random,NR,NR,NR,NR,NR,NR,NR,NR,general_process_study,Figure_3_regression,PEO_Mv=900kDa_aqueous;conc_in_wv%_approx_wt%;diameter_from_regression_y=14.475x2-197.83x+932.9;nozzle_ID=1mm;collector_cylindrical_rotating,5.51085736303548,1.8145996786408967,2.75542868151774,72.0,100.0,1.0,5.723585101952381
Penconek2023,10.3390/pr11082310,Processes,2023,PEO,10.0,900,NR,water,NR,NR,NR,0.5,0.48,15.0,NR,1,NR,NR,22,NR,rotating_drum,NR,15,none,0,NR,402.0,NR,NR,NR,70,no,smooth,random,NR,NR,NR,NR,NR,NR,NR,NR,general_process_study,Figure_3_regression,PEO_Mv=900kDa_aqueous;diameter_from_regression,5.51085736303548,1.8145996786408967,5.51085736303548,72.0,100.0,1.0,5.996452088619021
Penconek2023,10.3390/pr11082310,Processes,2023,PEO,7.0,900,NR,water,NR,NR,NR,0.5,0.48,15.0,NR,1,NR,NR,22,NR,rotating_drum,NR,15,none,0,NR,257.0,NR,NR,NR,70,no,smooth,random,NR,NR,NR,NR,NR,NR,NR,NR,general_process_study,Figure_3_regression,PEO_Mv=900kDa_aqueous;diameter_from_regression,5.51085736303548,1.8145996786408967,3.8576001541248357,72.0,100.0,1.0,5.54907608489522
Souza2024,10.1021/acsapm.4c01273,ACS Applied Polymer Materials,2024,PCL,8.0,105,NR,chloroform,NR,NR,NR,2.7579,7.2,12.0,concentric_tapered,1.0,1.9,2.0,NR,NR,rotating_drum,NR,NR,none,0,NR,314.0,225,NR,NR,50,yes,beaded,random,NR,NR,NR,NR,NR,NR,NR,NR,general process study,Table_2,8 w/v%; outer nozzle B4 L=68.1mm ID=1.9mm; protrusion 2.0mm; solution spitting/smashed beads present but excluded from diameter measurement,1.233755201544597,5.443475913394053,1.469649196079924,27.14,61.2,1.489,5.749392985908253
Souza2024,10.1021/acsapm.4c01273,ACS Applied Polymer Materials,2024,PCL,8.0,105,NR,chloroform,NR,NR,NR,2.7579,7.2,12.0,concentric_tapered,1.0,1.9,0.5,NR,NR,rotating_drum,NR,NR,none,0,NR,472.0,240,NR,NR,50,no,smooth,random,NR,NR,NR,NR,NR,NR,NR,NR,general process study,Table_2,8 w/v%; outer nozzle B4 L=68.1mm ID=1.9mm; protrusion 0.5mm,1.233755201544597,5.443475913394053,1.469649196079924,27.14,61.2,1.489,6.156978985585555
Souza2024,10.1021/acsapm.4c01273,ACS Applied Polymer Materials,2024,PCL,8.0,105,NR,chloroform,NR,NR,NR,2.7579,7.2,12.0,concentric_tapered,1.0,1.9,2.0,NR,NR,rotating_drum,NR,NR,none,0,NR,294.0,271,NR,NR,50,no,smooth,random,NR,NR,NR,NR,NR,NR,NR,NR,general process study,Table_2,8 w/v%; outer nozzle B3 L=48.6mm ID=1.9mm; protrusion 2.0mm,1.233755201544597,5.443475913394053,1.469649196079924,27.14,61.2,1.489,5.683579767338681
Souza2024,10.1021/acsapm.4c01273,ACS Applied Polymer Materials,2024,PCL,8.0,105,NR,chloroform,NR,NR,NR,2.7579,7.2,12.0,concentric_tapered,1.0,1.9,0.5,NR,NR,rotating_drum,NR,NR,none,0,NR,322.0,175,NR,NR,50,no,smooth,random,NR,NR,NR,NR,NR,NR,NR,NR,general process study,Table_2,8 w/v%; outer nozzle B3 L=48.6mm ID=1.9mm; protrusion 0.5mm,1.233755201544597,5.443475913394053,1.469649196079924,27.14,61.2,1.489,5.7745515455444085
Souza2024,10.1021/acsapm.4c01273,ACS Applied Polymer Materials,2024,PCL,8.0,105,NR,chloroform,NR,NR,NR,2.7579,7.2,12.0,concentric_tapered,1.0,1.9,2.0,NR,NR,rotating_drum,NR,NR,none,0,NR,279.0,242,NR,NR,50,no,smooth,random,NR,NR,NR,NR,NR,NR,NR,NR,general process study,Table_2,8 w/v%; outer nozzle B2 L=31.3mm ID=1.9mm; protrusion 2.0mm,1.233755201544597,5.443475913394053,1.469649196079924,27.14,61.2,1.489,5.631211781821365
Souza2024,10.1021/acsapm.4c01273,ACS Applied Polymer Materials,2024,PCL,8.0,105,NR,chloroform,NR,NR,NR,2.7579,7.2,12.0,concentric_tapered,1.0,1.9,0.5,NR,NR,rotating_drum,NR,NR,none,0,NR,369.0,527,NR,NR,50,no,smooth,random,NR,NR,NR,NR,NR,NR,NR,NR,general process study,Table_2,8 w/v%; outer nozzle B2 L=31.3mm ID=1.9mm; protrusion 0.5mm; large SD indicates broad distribution,1.233755201544597,5.443475913394053,1.469649196079924,27.14,61.2,1.489,5.910796644040527
Souza2024,10.1021/acsapm.4c01273,ACS Applied Polymer Materials,2024,PCL,8.0,105,NR,chloroform,NR,NR,NR,2.7579,7.2,12.0,concentric_tapered,1.0,1.9,2.0,NR,NR,rotating_drum,NR,NR,none,0,NR,328.0,153,NR,NR,50,no,smooth,random,NR,NR,NR,NR,NR,NR,NR,NR,general process study,Table_2,8 w/v% in chloroform; outer nozzle B1 L=22.3mm ID=1.9mm; protrusion 2.0mm; 40 psi compressed air,1.233755201544597,5.443475913394053,1.469649196079924,27.14,61.2,1.489,5.793013608384144
Souza2024,10.1021/acsapm.4c01273,ACS Applied Polymer Materials,2024,PCL,8.0,105,NR,chloroform,NR,NR,NR,2.7579,7.2,12.0,concentric_tapered,1.0,1.9,0.5,NR,NR,rotating_drum,NR,NR,none,0,NR,344.0,144,NR,NR,50,no,smooth,random,NR,NR,NR,NR,NR,NR,NR,NR,general process study,Table_2,8 w/v% in chloroform; outer nozzle B1 L=22.3mm ID=1.9mm; protrusion 0.5mm; inner nozzle OD=1.6mm ID=1.0mm; 40 psi compressed air; concentration is w/v not wt%,1.233755201544597,5.443475913394053,1.469649196079924,27.14,61.2,1.489,5.840641657373398
Souza2024,10.1021/acsapm.4c01273,ACS Applied Polymer Materials,2024,PLA,8.0,40,NR,chloroform,NR,NR,NR,2.7579,7.2,12.0,concentric_tapered,1.0,1.9,2.0,NR,NR,rotating_drum,NR,NR,none,0,NR,1277.0,370,NR,NR,50,yes,beaded,random,NR,NR,NR,NR,NR,NR,NR,NR,general process study,Table_2,8 w/v%; outer nozzle B4 L=68.1mm ID=1.9mm; protrusion 2.0mm; solution spitting/smashed beads present but excluded from diameter measurement,1.2470971764622178,5.385239297617883,1.4855421566017941,27.14,61.2,1.489,7.152268856032539
Souza2024,10.1021/acsapm.4c01273,ACS Applied Polymer Materials,2024,PLA,8.0,40,NR,chloroform,NR,NR,NR,2.7579,7.2,12.0,concentric_tapered,1.0,1.9,0.5,NR,NR,rotating_drum,NR,NR,none,0,NR,644.0,241,NR,NR,50,no,smooth,random,NR,NR,NR,NR,NR,NR,NR,NR,general process study,Table_2,8 w/v%; outer nozzle B4 L=68.1mm ID=1.9mm; protrusion 0.5mm,1.2470971764622178,5.385239297617883,1.4855421566017941,27.14,61.2,1.489,6.467698726104354
Souza2024,10.1021/acsapm.4c01273,ACS Applied Polymer Materials,2024,PLA,8.0,40,NR,chloroform,NR,NR,NR,2.7579,7.2,12.0,concentric_tapered,1.0,1.9,2.0,NR,NR,rotating_drum,NR,NR,none,0,NR,515.0,237,NR,NR,50,no,smooth,random,NR,NR,NR,NR,NR,NR,NR,NR,general process study,Table_2,8 w/v%; outer nozzle B3 L=48.6mm ID=1.9mm; protrusion 2.0mm,1.2470971764622178,5.385239297617883,1.4855421566017941,27.14,61.2,1.489,6.244166900663736
Souza2024,10.1021/acsapm.4c01273,ACS Applied Polymer Materials,2024,PLA,8.0,40,NR,chloroform,NR,NR,NR,2.7579,7.2,12.0,concentric_tapered,1.0,1.9,0.5,NR,NR,rotating_drum,NR,NR,none,0,NR,967.0,347,NR,NR,50,no,smooth,random,NR,NR,NR,NR,NR,NR,NR,NR,general process study,Table_2,8 w/v%; outer nozzle B3 L=48.6mm ID=1.9mm; protrusion 0.5mm,1.2470971764622178,5.385239297617883,1.4855421566017941,27.14,61.2,1.489,6.874198495453294
Souza2024,10.1021/acsapm.4c01273,ACS Applied Polymer Materials,2024,PLA,8.0,40,NR,chloroform,NR,NR,NR,2.7579,7.2,12.0,concentric_tapered,1.0,1.9,2.0,NR,NR,rotating_drum,NR,NR,none,0,NR,585.0,217,NR,NR,50,no,smooth,random,NR,NR,NR,NR,NR,NR,NR,NR,general process study,Table_2,8 w/v%; outer nozzle B2 L=31.3mm ID=1.9mm; protrusion 2.0mm,1.2470971764622178,5.385239297617883,1.4855421566017941,27.14,61.2,1.489,6.371611847231857
Souza2024,10.1021/acsapm.4c01273,ACS Applied Polymer Materials,2024,PLA,8.0,40,NR,chloroform,NR,NR,NR,2.7579,7.2,12.0,concentric_tapered,1.0,1.9,0.5,NR,NR,rotating_drum,NR,NR,none,0,NR,734.0,396,NR,NR,50,no,smooth,random,NR,NR,NR,NR,NR,NR,NR,NR,general process study,Table_2,8 w/v%; outer nozzle B2 L=31.3mm ID=1.9mm; protrusion 0.5mm,1.2470971764622178,5.385239297617883,1.4855421566017941,27.14,61.2,1.489,6.598509028614515
Souza2024,10.1021/acsapm.4c01273,ACS Applied Polymer Materials,2024,PLA,8.0,40,NR,chloroform,NR,NR,NR,2.7579,7.2,12.0,concentric_tapered,1.0,1.9,2.0,NR,NR,rotating_drum,NR,NR,none,0,NR,535.0,243,NR,NR,50,no,smooth,random,NR,NR,NR,NR,NR,NR,NR,NR,general process study,Table_2,8 w/v%; outer nozzle B1 L=22.3mm ID=1.9mm; protrusion 2.0mm,1.2470971764622178,5.385239297617883,1.4855421566017941,27.14,61.2,1.489,6.282266746896006
Souza2024,10.1021/acsapm.4c01273,ACS Applied Polymer Materials,2024,PLA,8.0,40,NR,chloroform,NR,NR,NR,2.7579,7.2,12.0,concentric_tapered,1.0,1.9,0.5,NR,NR,rotating_drum,NR,NR,none,0,NR,519.0,191,NR,NR,50,no,smooth,random,NR,NR,NR,NR,NR,NR,NR,NR,general process study,Table_2,8 w/v%; outer nozzle B1 L=22.3mm ID=1.9mm; protrusion 0.5mm; PLA Mw=40000 g/mol,1.2470971764622178,5.385239297617883,1.4855421566017941,27.14,61.2,1.489,6.251903883165888
Rabello2025,10.1016/j.surfin.2025.107283,Surfaces and Interfaces,2025,PHBV,5.0,953,NR,chloroform,NR,NR,NR,1.4,7.5,30.0,coaxial,NR,NR,NR,24,NR,static_plate,NR,NR,bentonite_clay,0.5,NR,1050.0,NR,NR,NR,100,yes,heterostructured_bead_on_string,random,NR,NR,NR,NR,149,NR,NR,NR,air_filtration,Figure4C_Figure6A,5CF140_filter;HB_morphology;contact_angle_explicit_149pm10deg;diameter_approx_from_Figure4C;MW_is_Mn=953kDa,6.242598430095834,1.075820717580506,4.647614531206348,27.14,61.2,1.489,6.956545443151569
Rabello2025,10.1016/j.surfin.2025.107283,Surfaces and Interfaces,2025,PHBV,3.0,953,NR,chloroform,NR,NR,NR,0.7,7.5,30.0,coaxial,NR,NR,NR,24,NR,static_plate,NR,NR,none,0,NR,650.0,NR,NR,NR,100,yes,bead_on_string,random,NR,NR,NR,NR,NR,NR,NR,NR,air_filtration,Figure4C,3PF70_filter;diameter_approx_from_Figure4C;MW_is_Mn=953kDa;polymer_conc_wv_reported_as_wt%;clay_suspension_bentonite,6.242598430095834,1.075820717580506,2.788568718723809,27.14,61.2,1.489,6.476972362889683
Rabello2025,10.1016/j.surfin.2025.107283,Surfaces and Interfaces,2025,PHBV,3.0,953,NR,chloroform,NR,NR,NR,1.4,7.5,30.0,coaxial,NR,NR,NR,24,NR,static_plate,NR,NR,bentonite_clay,0.5,NR,970.0,NR,NR,NR,100,yes,bead_on_string,random,NR,NR,NR,NR,NR,NR,NR,NR,air_filtration,Figure4C,3CF140_filter;composite_filter;clay_conc_wv;diameter_approx_from_Figure4C;MW_is_Mn=953kDa,6.242598430095834,1.075820717580506,2.788568718723809,27.14,61.2,1.489,6.877296071497429
Rabello2025,10.1016/j.surfin.2025.107283,Surfaces and Interfaces,2025,PHBV,5.0,953,NR,chloroform,NR,NR,NR,0.7,7.5,30.0,coaxial,NR,NR,NR,24,NR,static_plate,NR,NR,bentonite_clay,0.5,NR,1100.0,NR,NR,NR,100,yes,heterostructured_bead_on_string,random,NR,NR,NR,NR,152,NR,NR,NR,air_filtration,Figure4C_Figure6A_Figure6E,5CF70_filter;HB_morphology;superhydrophobic_per_text;BET_approx_from_Fig6E;contact_angle_explicit_152pm14deg;diameter_approx_from_Figure4C;MW_is_Mn=953kDa,6.242598430095834,1.075820717580506,4.647614531206348,27.14,61.2,1.489,7.003065458786462
Rabello2025,10.1016/j.surfin.2025.107283,Surfaces and Interfaces,2025,PHBV,3.0,953,NR,chloroform,NR,NR,NR,1.4,7.5,30.0,coaxial,NR,NR,NR,24,NR,static_plate,NR,NR,none,0,NR,430.0,NR,NR,NR,100,yes,bead_on_string,random,NR,NR,NR,NR,NR,NR,NR,NR,air_filtration,Figure4C,3PF140_filter;finest_nanofibrous_mat_per_text;diameter_approx_from_Figure4C;MW_is_Mn=953kDa,6.242598430095834,1.075820717580506,2.788568718723809,27.14,61.2,1.489,6.063785208687608
Rabello2025,10.1016/j.surfin.2025.107283,Surfaces and Interfaces,2025,PHBV,5.0,953,NR,chloroform,NR,NR,NR,0.7,7.5,30.0,coaxial,NR,NR,NR,24,NR,static_plate,NR,NR,none,0,NR,1730.0,NR,NR,NR,100,yes,bead_on_string,random,NR,NR,NR,NR,NR,NR,NR,NR,air_filtration,Figure4C,5PF70_filter;microfibers_per_text;largest_diameter_polymeric;diameter_approx_from_Figure4C;MW_is_Mn=953kDa,6.242598430095834,1.075820717580506,4.647614531206348,27.14,61.2,1.489,7.455876687491824
Rabello2025,10.1016/j.surfin.2025.107283,Surfaces and Interfaces,2025,PHBV,3.0,953,NR,chloroform,NR,NR,NR,0.7,7.5,30.0,coaxial,NR,NR,NR,24,NR,static_plate,NR,NR,bentonite_clay,0.5,NR,1190.0,NR,NR,NR,100,yes,bead_on_string,random,NR,NR,NR,NR,NR,NR,NR,NR,air_filtration,Figure4C,3CF70_filter;composite_filter;clay_conc_wv;diameter_approx_from_Figure4C;composite_range_0.97-1.19um;MW_is_Mn=953kDa,6.242598430095834,1.075820717580506,2.788568718723809,27.14,61.2,1.489,7.081708586105575
Rabello2025,10.1016/j.surfin.2025.107283,Surfaces and Interfaces,2025,PHBV,5.0,953,NR,chloroform,NR,NR,NR,1.4,7.5,30.0,coaxial,NR,NR,NR,24,NR,static_plate,NR,NR,none,0,NR,1300.0,NR,NR,NR,100,yes,bead_on_string,random,NR,NR,NR,NR,NR,NR,NR,NR,air_filtration,Figure4C,5PF140_filter;diameter_approx_from_Figure4C;MW_is_Mn=953kDa,6.242598430095834,1.075820717580506,4.647614531206348,27.14,61.2,1.489,7.170119543449628
Tomecka2017,10.1016/j.msec.2017.02.055,Materials Science and Engineering C,2017,PLLA,5.0,200,NR,chloroform/acetone,3:1 v/v,NR,NR,1.0,30.0,30.0,coaxial,NR,NR,NR,NR,NR,rotating_drum,11000,NR,none,0,NR,178.0,32,NR,NR,100,no,smooth,aligned,NR,1.318,10.384,27.129,NR,90,NR,NR,tissue_engineering_cardiac,Table1_Fig1,PLLA_5ww_conc_is_ww_not_wv;MW_given_as_Mw_gt200kDa;mechanical_props_parallel_to_fiber_direction;porosity_approx_90pct_from_Fig3;collector_11000RPM_for_alignment,4.03783342804286,1.8865554471249517,2.6503329163316325,26.22,59.925000000000004,1.31275,5.181783550292085
Tomecka2017,10.1016/j.msec.2017.02.055,Materials Science and Engineering C,2017,PU,8.0,150,NR,THF,NR,NR,NR,1.0,30.0,30.0,coaxial,NR,NR,NR,NR,NR,rotating_drum,11000,NR,none,0,NR,367.0,66,NR,NR,100,no,smooth,aligned,NR,2.689,3.301,127.965,NR,80,NR,NR,tissue_engineering_cardiac,Table1_Fig1,PU_Elastollan_1185A_BASF;8ww_conc_is_ww_not_wv;mechanical_props_parallel_to_fiber_direction;porosity_approx_80pct_from_Fig3;collector_11000RPM_for_alignment;MW_backfilled:PU_Elastollan_BASF_typical_Mw~150kDa,0.6236940030909509,18.035437041261627,0.4435711749982843,26.4,66.0,0.889,5.905361848054571
Raimundo2022,10.1016/j.ijhydene.2022.05.253,International Journal of Hydrogen Energy,2022,PVP,6.6,1300,NR,methanol,NR,NR,NR,4.1,3.0,60.0,NR,NR,NR,NR,NR,NR,static_plate,NR,NR,Fe(NO3)3_Co(NO3)2_precursors,6.6,NR,1100.0,NR,390,2770,300,no,smooth_cylindrical,random,NR,NR,NR,NR,NR,NR,NR,NR,electrocatalysis_OER,Fig_2b,As-spun fibers; calcined at 620C/1h Ar to form FeCo-CoFeO4/carbon (362nm calcined not recorded here); polymer conc calc from recipe 0.695g PVP in ~10.54g total; additive=metal nitrate precursors for functional nanofibers,2.666173345198204,4.741711582397406,1.3919024565941744,22.5,64.7,0.791,7.003065458786462
GonzalezBenito2024,10.3390/nano14020196,Nanomaterials,2024,PLA,10.0,75,NR,DCM,NR,NR,NR,2.0,15.0,11.0,concentric_glass_aluminum,0.5,1.0,2,NR,NR,rotating_drum,200,NR,hydroxyapatite,1,200,430.0,170,NR,NR,NR,no,smooth,random,NR,1.28,23.0,25,NR,80,24.0,NR,tissue_engineering,Table_2_Table_5_Table_3,PLA_10wt-pct_w/v_DCM;feed_0.25mL/min_converted_to_15mL/h;HA_particle_size_<=200nm;crystallinity_before_cold_crystallization_Table3;PLA+1pct_HA;MW_backfilled:PLA_NatureWorks_typical_Mw~75kDa,1.9732914063844191,3.8246605579401596,2.6146111134593553,27.84,39.6,1.325,6.063785208687608
GonzalezBenito2024,10.3390/nano14020196,Nanomaterials,2024,PLA,10.0,75,NR,DCM,NR,NR,NR,2.0,15.0,11.0,concentric_glass_aluminum,0.5,1.0,2,NR,NR,rotating_drum,200,NR,hydroxyapatite,5,200,400.0,150,NR,NR,NR,no,smooth,random,NR,1.2,30.4,13,NR,80,26.1,NR,tissue_engineering,Table_2_Table_5_Table_3,PLA_10wt-pct_w/v_DCM;feed_0.25mL/min_converted_to_15mL/h;HA_particle_size_<=200nm;crystallinity_before_cold_crystallization_Table3;PLA+5pct_HA;MW_backfilled:PLA_NatureWorks_typical_Mw~75kDa,1.9732914063844191,3.8246605579401596,2.6146111134593553,27.84,39.6,1.325,5.991464547107982
GonzalezBenito2024,10.3390/nano14020196,Nanomaterials,2024,PLA,10.0,75,NR,DCM,NR,NR,NR,2.0,15.0,11.0,concentric_glass_aluminum,0.5,1.0,2,NR,NR,rotating_drum,200,NR,hydroxyapatite,10,200,360.0,160,NR,NR,NR,no,smooth,random,NR,1.07,38.0,12,NR,80,28.6,NR,tissue_engineering,Table_2_Table_5_Table_3,PLA_10wt-pct_w/v_DCM;feed_0.25mL/min_converted_to_15mL/h;HA_particle_size_<=200nm;crystallinity_before_cold_crystallization_Table3;PLA+10pct_HA;MW_backfilled:PLA_NatureWorks_typical_Mw~75kDa,1.9732914063844191,3.8246605579401596,2.6146111134593553,27.84,39.6,1.325,5.886104031450156
GonzalezBenito2024,10.3390/nano14020196,Nanomaterials,2024,PLA,10.0,75,NR,DCM,NR,NR,NR,2.0,15.0,11.0,concentric_glass_aluminum,0.5,1.0,2,NR,NR,rotating_drum,200,NR,hydroxyapatite,2,200,380.0,150,NR,NR,NR,no,smooth,random,NR,1.01,22.5,14,NR,80,31.3,NR,tissue_engineering,Table_2_Table_5_Table_3,PLA_10wt-pct_w/v_DCM;feed_0.25mL/min_converted_to_15mL/h;HA_particle_size_<=200nm;crystallinity_before_cold_crystallization_Table3;PLA+2pct_HA;MW_backfilled:PLA_NatureWorks_typical_Mw~75kDa,1.9732914063844191,3.8246605579401596,2.6146111134593553,27.84,39.6,1.325,5.940171252720432
GonzalezBenito2024,10.3390/nano14020196,Nanomaterials,2024,PLA,10.0,75,NR,DCM,NR,NR,NR,2.0,15.0,11.0,concentric_glass_aluminum,0.5,1.0,2,NR,NR,rotating_drum,200,NR,none,0,200,370.0,140,NR,NR,NR,no,smooth,random,NR,1.07,19.0,15,NR,84,25.8,NR,tissue_engineering,Table_2_Table_5_Table_3,PLA_10wt-pct_w/v_DCM;feed_0.25mL/min_converted_to_15mL/h;HA_particle_size_<=200nm;crystallinity_before_cold_crystallization_Table3;PLA+0pct_HA;MW_backfilled:PLA_NatureWorks_typical_Mw~75kDa,1.9732914063844191,3.8246605579401596,2.6146111134593553,27.84,39.6,1.325,5.91350300563827
Pakolpakcil2024,10.1007/s12221-023-00452-w,Fibers and Polymers,2024,PBS,9.0,110,NR,chloroform/ethanol,3:1 v/v,NR,NR,3.0,60.0,30.0,22-gauge_blunt_tip,NR,NR,NR,22,45,rotating_drum,100,60,none,0,NR,199.0,115,NR,NR,100,NR,smooth,random,309.1,0.22,0.11,27.7,NR,NR,NR,NR,filtration_N95,Figure_3b_Table_1,PBS60_9wt%_60min;MW_backfilled:PBS_commercial_grade_typical_Mw~110kDa_Showa_Denko_BioPBS,2.140492246802971,3.5554205288387672,2.531346131069194,25.9525,65.5,1.314,5.293304824724492
Pakolpakcil2024,10.1007/s12221-023-00452-w,Fibers and Polymers,2024,PBS,9.0,110,NR,chloroform/ethanol,3:1 v/v,NR,NR,3.0,60.0,30.0,22-gauge_blunt_tip,NR,NR,NR,22,45,rotating_drum,100,30,none,0,NR,199.0,115,NR,NR,100,NR,smooth,random,130.3,0.21,0.19,30.3,NR,NR,NR,NR,filtration_N95,Figure_3b_Table_1,PBS30_9wt%_30min;N95_compliant;BET_13.35m2/g;MW_backfilled:PBS_commercial_grade_typical_Mw~110kDa_Showa_Denko_BioPBS,2.140492246802971,3.5554205288387672,2.531346131069194,25.9525,65.5,1.314,5.293304824724492
Pakolpakcil2024,10.1007/s12221-023-00452-w,Fibers and Polymers,2024,PBS,10.0,110,NR,chloroform/ethanol,3:1 v/v,NR,NR,3.0,60.0,30.0,22-gauge_blunt_tip,NR,NR,NR,22,45,rotating_drum,100,NR,none,0,NR,315.0,177,NR,NR,100,NR,smooth,random,NR,NR,NR,NR,NR,NR,NR,NR,filtration_N95,Figure_3b_Table_1,concentration_screening_only;time_NR;MW_backfilled:PBS_commercial_grade_typical_Mw~110kDa_Showa_Denko_BioPBS,2.140492246802971,3.5554205288387672,2.812606812299104,25.9525,65.5,1.314,5.752572638825633
Pakolpakcil2024,10.1007/s12221-023-00452-w,Fibers and Polymers,2024,PBS,9.0,110,NR,chloroform/ethanol,3:1 v/v,NR,NR,3.0,60.0,30.0,22-gauge_blunt_tip,NR,NR,NR,22,45,rotating_drum,100,15,none,0,NR,199.0,115,NR,NR,100,NR,smooth,random,89.9,0.13,0.35,20.3,NR,NR,NR,NR,filtration_N95,Figure_3b_Table_1,PBS15_9wt%_15min;MW_backfilled:PBS_commercial_grade_typical_Mw~110kDa_Showa_Denko_BioPBS,2.140492246802971,3.5554205288387672,2.531346131069194,25.9525,65.5,1.314,5.293304824724492
Pakolpakcil2024,10.1007/s12221-023-00452-w,Fibers and Polymers,2024,PBS,8.0,110,NR,chloroform/ethanol,3:1 v/v,NR,NR,3.0,60.0,30.0,22-gauge_blunt_tip,NR,NR,NR,22,45,rotating_drum,100,NR,none,0,NR,224.0,133,NR,NR,100,NR,smooth,random,NR,NR,NR,NR,NR,NR,NR,NR,filtration_N95,Figure_3b_Table_1,concentration_screening_only;time_NR;MW_backfilled:PBS_commercial_grade_typical_Mw~110kDa_Showa_Denko_BioPBS,2.140492246802971,3.5554205288387672,2.250085449839283,25.9525,65.5,1.314,5.4116460518550396
Yang2025b,10.3390/ma18102303,Materials,2025,PA66,26.0,30,NR,formic_acid,NR,NR,NR,1.75,4.5,50.0,concentric,NR,NR,NR,NR,NR,rotating_drum,250,NR,none,0,NR,590.0,NR,NR,NR,NR,no,smooth,random,NR,NR,NR,NR,NR,NR,NR,NR,CO2_capture,Figure_3a_text_p5,single_SBS_condition_only;BET_surface_area_17.31m2g_for_pure_PA66;diameter_590nm_from_SEM_Figure3a;pressure_175kPa=1.75bar;WD_50cm_from_needle_tip;paper_focus_is_CO2_adsorption_not_fiber_optimization;MW_backfilled:PA66_commercial_grade_typical_Mw~30kDa,1.166250952891973,7.028265478497452,3.6993480225733375,37.67,100.8,1.22,6.380122536899765
