Repository: Mohammadlari977/sbs-fiber-prediction

# SpinLab

SpinLab predicts the fiber diameter of solution blow spun polymer fibers. It accompanies the article "Machine Learning and Deep Learning Prediction of Nanofiber Diameter in Solution Blow Spinning Using Physics-Derived Polymer Descriptors".

SpinLab uses the eight machine-learning models of the study (Extra Trees, Random Forest, XGBoost, LightGBM, CatBoost, SVR, ElasticNet, and KNN), trained on 344 literature data points from 47 papers.

- **Inputs:** polymer concentration, intrinsic viscosity (from Mark–Houwink constants), c/c*, solvent surface tension, solvent boiling point, air pressure, feed rate, and working distance.

File: data/dataset_full.csv (part 3 of 5)
Paper_ID,DOI,Journal,Year,Polymer_type,Polymer_conc_wt,Polymer_MW_kDa,Blend_ratio,Solvent_system,Solvent_ratio,Solution_viscosity_Pa_s,Solution_surface_tension_mN_m,Air_pressure_bar_std,Feed_rate_mLh_std,Working_distance_cm,Nozzle_type,Inner_nozzle_diam_mm,Outer_nozzle_diam_mm,Nozzle_protrusion_mm,Temperature_C,Humidity_pct,Collector_type,Collector_speed_RPM,Collection_time_min,Additive_type,Additive_loading_wt,Additive_particle_size_nm,Fiber_diameter_nm_std,Fiber_diameter_SD_nm,Fiber_diameter_min_nm,Fiber_diameter_max_nm,N_measurements,Bead_defects,Fiber_morphology,Fiber_alignment,Mat_thickness_um,Tensile_strength_MPa,Youngs_modulus_MPa,Elongation_at_break_pct,Contact_angle_deg,Porosity_pct,Crystallinity_pct,Antibacterial_activity,Application,Data_source,Comments,intrinsic_viscosity_dLg,c_star_wt_pct,c_over_cstar,Solvent_ST_mNm,Solvent_BP_C,Solvent_density_gmL,log_diameter
Selvam2026,10.1021/acssuschemeng.5c13803,ACS Sustainable Chemistry & Engineering,2026,RSF,10.0,660,NR,formic_acid,NR,NR,NR,5.1711,6.0,25.0,concentric_coaxial,1.6,2.69,NR,25,NR,rotating_drum,250,NR,none,0,NR,306.6,134.7,NR,NR,NR,no,smooth,random,NR,NR,NR,NR,NR,NR,41.8,NR,tissue_engineering/wound_healing,Figure_7a,RSF_neat_10wt%;pressure_75psi_reported;MW~660kDa_from_Method_III_Mark-Houwink;inner_nozzle_ID=1.6mm_OD=2.11mm;outer_nozzle_ID=2.69mm_OD=3.4mm;CNC_loading=0wt%,1.2441422939690117,6.588250677763366,1.5178535986421942,37.67,100.8,1.22,5.725543966437714
Scaffaro2024,10.1177/15280837241295749,Journal of Industrial Textiles,2024,PVA,12.0,93,NR,water,NR,NR,NR,5.0,45.0,20.0,concentric,0.45,1.37,NR,60,NR,static_plate,NR,15,none,0,NR,1000.0,NR,900,1100,NR,no,wavy,random,NR,52.5,NR,31.7,NR,NR,NR,NR,biomedical/antimicrobial,Figure_3a_3e,HA-SBS_heat-assisted_SBS;collector_temp=180C;chamber_temp=60C;PVA_Mw=89000-98000Da_midpoint93kDa;diameter_0.9-1.1um_midpoint_1000nm;no_additives;crosslinking_degree_72pct;E=52.5MPa_TS=4.2MPa_EB=31.7pct,0.8585948521391796,11.646936823677791,1.0303138225670156,72.0,100.0,1.0,6.907755278982137
Scaffaro2024,10.1177/15280837241295749,Journal of Industrial Textiles,2024,PVA,12.0,93,NR,water,NR,NR,NR,5.0,45.0,20.0,concentric,0.45,1.37,NR,60,NR,static_plate,NR,15,GNP,1,NR,1500.0,NR,NR,NR,NR,no,wavy_bundles,random,NR,74.3,NR,25.6,NR,NR,NR,NR,biomedical/antimicrobial,Figure_3b_3e,HA-SBS;GNP_1wt%_relative_to_polymer;~50pct_diameter_increase_vs_neat_PVA;fiber_bundles_formed;crosslinking_degree_78pct;E=74.3MPa_TS=4.9MPa_EB=25.6pct,0.8585948521391796,11.646936823677791,1.0303138225670156,72.0,100.0,1.0,7.313220387090301
Scaffaro2024,10.1177/15280837241295749,Journal of Industrial Textiles,2024,PVA,12.0,93,NR,water,NR,NR,NR,5.0,45.0,20.0,concentric,0.45,1.37,NR,60,NR,static_plate,NR,15,CHX,2,NR,800.0,NR,NR,NR,NR,yes,wavy_beads,random,NR,49.3,NR,29.3,NR,NR,NR,NR,biomedical/antimicrobial,Figure_3c_3e,HA-SBS;CHX_chlorhexidine_2wt%_relative_to_polymer;~20pct_diameter_decrease_vs_neat_PVA;some_beads_present;crosslinking_degree_73pct;E=49.3MPa_TS=3.6MPa_EB=29.3pct,0.8585948521391796,11.646936823677791,1.0303138225670156,72.0,100.0,1.0,6.684611727667927
Scaffaro2024,10.1177/15280837241295749,Journal of Industrial Textiles,2024,PVA,12.0,93,NR,water,NR,NR,NR,5.0,45.0,20.0,concentric,0.45,1.37,NR,60,NR,static_plate,NR,15,CHX+GNP,2,NR,1000.0,NR,NR,NR,NR,no,wavy,random,NR,61.2,NR,21.5,NR,NR,NR,NR,biomedical/antimicrobial,Figure_3d_3e,HA-SBS;dual_additive_CHX_2wt%+GNP_1wt%;defect-free_homogeneous_fibers;no_bundles;crosslinking_degree_83pct;E=61.2MPa_TS=3.5MPa_EB=21.5pct;Additive_loading_wt=2wt%CHX_listed_as_primary_additive,0.8585948521391796,11.646936823677791,1.0303138225670156,72.0,100.0,1.0,6.907755278982137
Ramos2022,10.3390/polym14194175,Polymers,2022,TPU,10.0,100,NR,THF/acetone,3:2 v/v,NR,NR,0.5,15.0,15.0,concentric,0.5,0.7,2,24,NR,rotating_drum,NR,NR,MWCNT,0,NR,1070.0,NR,NR,NR,NR,no,smooth,NR,NR,NR,NR,NR,126,49,NR,NR,sensors/dielectrics,Figure_3a+Figure_4a,TPU=PBSe:LDI:PD biopolyurethane; 10% w/v concentration; contact angle and porosity from text/Figure4,0.46578538954759163,25.3472429742942,0.3945202249468101,25.223999999999997,62.040000000000006,0.847,6.975413927455952
Ramos2022,10.3390/polym14194175,Polymers,2022,TPU,10.0,100,NR,THF/acetone,3:2 v/v,NR,NR,0.5,15.0,15.0,concentric,0.5,0.7,2,24,NR,rotating_drum,NR,NR,MWCNT,0.5,NR,1390.0,NR,NR,NR,NR,no,smooth,NR,NR,NR,NR,NR,129,52,NR,NR,sensors/dielectrics,Figure_3b+Figure_4b,TPU=PBSe:LDI:PD biopolyurethane; diameter increased with MWCNT addition,0.46578538954759163,25.3472429742942,0.3945202249468101,25.223999999999997,62.040000000000006,0.847,7.237059026124737
Ramos2022,10.3390/polym14194175,Polymers,2022,TPU,10.0,100,NR,THF/acetone,3:2 v/v,NR,NR,0.5,15.0,15.0,concentric,0.5,0.7,2,24,NR,rotating_drum,NR,NR,MWCNT,1,NR,1210.0,NR,NR,NR,NR,no,smooth,NR,NR,NR,NR,NR,126,45,NR,NR,sensors/dielectrics,Figure_3c+Figure_4c,TPU=PBSe:LDI:PD biopolyurethane,0.46578538954759163,25.3472429742942,0.3945202249468101,25.223999999999997,62.040000000000006,0.847,7.098375638590786
Ramos2022,10.3390/polym14194175,Polymers,2022,TPU,10.0,100,NR,THF/acetone,3:2 v/v,NR,NR,0.5,15.0,15.0,concentric,0.5,0.7,2,24,NR,rotating_drum,NR,NR,MWCNT,3,NR,1330.0,NR,NR,NR,NR,no,smooth,NR,NR,NR,NR,NR,127,41,NR,NR,sensors/dielectrics,Figure_3e+Figure_4e,TPU=PBSe:LDI:PD biopolyurethane,0.46578538954759163,25.3472429742942,0.3945202249468101,25.223999999999997,62.040000000000006,0.847,7.1929342212158
Ramos2022,10.3390/polym14194175,Polymers,2022,TPU,10.0,100,NR,THF/acetone,3:2 v/v,NR,NR,0.5,15.0,15.0,concentric,0.5,0.7,2,24,NR,rotating_drum,NR,NR,MWCNT,2,NR,1460.0,NR,NR,NR,NR,no,smooth,NR,NR,NR,NR,NR,127,45,NR,NR,sensors/dielectrics,Figure_3d+Figure_4d,TPU=PBSe:LDI:PD biopolyurethane; electrical percolation at 2-3 wt%,0.46578538954759163,25.3472429742942,0.3945202249468101,25.223999999999997,62.040000000000006,0.847,7.286191714702382
Natarelli2021,10.1007/s10853-020-05545-y,J_Mater_Sci,2021,PBAT,10.0,126,NR,chloroform,NR,NR,NR,1.4,7.2,40.0,NR,NR,NR,1,27,55,NR,NR,NR,Zn(NO3)2,2.4,NR,399.0,178,NR,NR,100,yes,smooth,NR,NR,NR,NR,NR,NR,NR,NR,agriculture,Table1,PBAT/Zn 2.4; beads present avg 23.10um; in vitro Zn release ~40% in 12h,MW_backfilled:PBAT_BASF_Ecoflex_typical_Mw~126kDa,0.8065763848447902,8.326448491205188,1.2009922370338928,27.14,61.2,1.489,5.988961416889864
Natarelli2021,10.1007/s10853-020-05545-y,J_Mater_Sci,2021,PBAT,10.0,126,NR,chloroform,NR,NR,NR,1.4,7.2,40.0,NR,NR,NR,1,27,55,NR,NR,NR,Zn(NO3)2,3.0,NR,340.0,171,NR,NR,100,yes,smooth,NR,NR,NR,NR,NR,NR,NR,NR,agriculture,Table1,PBAT/Zn 3.0; beads present avg 29.17um,MW_backfilled:PBAT_BASF_Ecoflex_typical_Mw~126kDa,0.8065763848447902,8.326448491205188,1.2009922370338928,27.14,61.2,1.489,5.8289456176102075
Natarelli2021,10.1007/s10853-020-05545-y,J_Mater_Sci,2021,PBAT,10.0,126,NR,chloroform,NR,NR,NR,1.4,7.2,40.0,NR,NR,NR,1,27,55,NR,NR,NR,none,0,NR,306.0,150,NR,NR,100,no,smooth,NR,NR,NR,NR,NR,NR,NR,NR,agriculture,Table1,PBAT no Zn control; nozzle inner/outer ratio 0.5; Zn additive loading 0 wt%,MW_backfilled:PBAT_BASF_Ecoflex_typical_Mw~126kDa,0.8065763848447902,8.326448491205188,1.2009922370338928,27.14,61.2,1.489,5.723585101952381
Natarelli2021,10.1007/s10853-020-05545-y,J_Mater_Sci,2021,PBAT,10.0,126,NR,chloroform,NR,NR,NR,1.4,7.2,40.0,NR,NR,NR,1,27,55,NR,NR,NR,Zn(NO3)2,0.6,NR,379.0,211,NR,NR,100,no,smooth,NR,NR,NR,NR,NR,NR,NR,NR,agriculture,Table1,PBAT/Zn 0.6; Zn(NO3)2 additive 0.6 wt% dry basis; no beads,MW_backfilled:PBAT_BASF_Ecoflex_typical_Mw~126kDa,0.8065763848447902,8.326448491205188,1.2009922370338928,27.14,61.2,1.489,5.937536205082426
Natarelli2021,10.1007/s10853-020-05545-y,J_Mater_Sci,2021,PBAT,10.0,126,NR,chloroform,NR,NR,NR,1.4,7.2,40.0,NR,NR,NR,1,27,55,NR,NR,NR,Zn(NO3)2,1.2,NR,380.0,169,NR,NR,100,yes,smooth,NR,NR,NR,NR,NR,NR,NR,NR,agriculture,Table1,PBAT/Zn 1.2; beads present avg 15.02um,MW_backfilled:PBAT_BASF_Ecoflex_typical_Mw~126kDa,0.8065763848447902,8.326448491205188,1.2009922370338928,27.14,61.2,1.489,5.940171252720432
Natarelli2021,10.1007/s10853-020-05545-y,J_Mater_Sci,2021,PBAT,10.0,126,NR,chloroform,NR,NR,NR,1.4,7.2,40.0,NR,NR,NR,1,27,55,NR,NR,NR,Zn(NO3)2,1.8,NR,330.0,179,NR,NR,100,yes,smooth,NR,NR,NR,NR,NR,NR,NR,NR,agriculture,Table1,PBAT/Zn 1.8; beads present avg 27.57um,MW_backfilled:PBAT_BASF_Ecoflex_typical_Mw~126kDa,0.8065763848447902,8.326448491205188,1.2009922370338928,27.14,61.2,1.489,5.799092654460526
Eticha2024,10.1007/s13762-024-05482-2,International Journal of Environmental Science and Technology,2024,Gelatin,12.0,50,NR,acetic_acid/water,9:1,NR,NR,3.0,10.0,45.0,NR,NR,NR,NR,NR,NR,rotating_vacuum_collector,40,60,none,0,NR,191.0,6.09,NR,NR,100,yes,smooth,NR,NR,NR,NR,NR,NR,NR,NR,NR,air_filtration,Table3_Fig5c,ESBS_method_electric_voltage_0kV_bovine_gelatin_typeB_bloom250-270_viscosity_79.2mPa.s_sample_G-1230;MW_backfilled:Gelatin_typeA/B_bloom200-300_typical_Mw~50kDa,0.23916440394970956,40.04620464392592,0.29965386499667007,31.59,116.28999999999999,1.0441,5.25227342804663
Eticha2024,10.1007/s13762-024-05482-2,International Journal of Environmental Science and Technology,2024,Gelatin,15.0,50,NR,acetic_acid/water,9:1,NR,NR,1.0,10.0,45.0,NR,NR,NR,NR,NR,NR,rotating_vacuum_collector,40,60,none,0,NR,250.1,3.55,NR,NR,100,no,smooth_uniform,NR,NR,NR,NR,NR,NR,NR,NR,NR,air_filtration,Table3_Fig6a,ESBS_method_electric_voltage_20kV_bovine_gelatin_typeB_bloom250-270_viscosity_98.7mPa.s_sample_G-15120;MW_backfilled:Gelatin_typeA/B_bloom200-300_typical_Mw~50kDa,0.23916440394970956,40.04620464392592,0.37456733124583763,31.59,116.28999999999999,1.0441,5.521860837883573
Eticha2024,10.1007/s13762-024-05482-2,International Journal of Environmental Science and Technology,2024,Gelatin,15.0,50,NR,acetic_acid/water,9:1,NR,NR,2.0,10.0,45.0,NR,NR,NR,NR,NR,NR,rotating_vacuum_collector,40,60,none,0,NR,241.1,8.68,NR,NR,100,no,smooth_uniform,NR,NR,NR,NR,NR,NR,NR,NR,NR,air_filtration,Table3_Fig6b,ESBS_method_electric_voltage_0kV_bovine_gelatin_typeB_bloom250-270_viscosity_98.7mPa.s_sample_G-1520;MW_backfilled:Gelatin_typeA/B_bloom200-300_typical_Mw~50kDa,0.23916440394970956,40.04620464392592,0.37456733124583763,31.59,116.28999999999999,1.0441,5.485211785187126
Eticha2024,10.1007/s13762-024-05482-2,International Journal of Environmental Science and Technology,2024,Gelatin,15.0,50,NR,acetic_acid/water,9:1,NR,NR,3.0,10.0,45.0,NR,NR,NR,NR,NR,NR,rotating_vacuum_collector,40,60,none,0,NR,229.6,6.72,NR,NR,100,no,smooth_uniform,NR,NR,NR,NR,NR,NR,NR,NR,NR,air_filtration,Table3_Fig6c,ESBS_method_electric_voltage_15kV_bovine_gelatin_typeB_bloom250-270_viscosity_98.7mPa.s_sample_G-15315;MW_backfilled:Gelatin_typeA/B_bloom200-300_typical_Mw~50kDa,0.23916440394970956,40.04620464392592,0.37456733124583763,31.59,116.28999999999999,1.0441,5.436338664445412
Eticha2024,10.1007/s13762-024-05482-2,International Journal of Environmental Science and Technology,2024,Gelatin,12.0,50,NR,acetic_acid/water,9:1,NR,NR,1.0,10.0,45.0,NR,NR,NR,NR,NR,NR,rotating_vacuum_collector,40,60,none,0,NR,173.2,6.76,NR,NR,100,yes,smooth_uniform,NR,NR,NR,NR,NR,NR,NR,NR,NR,air_filtration,Table3_Fig5a,ESBS_method_electric_voltage_15kV_bovine_gelatin_typeB_bloom250-270_viscosity_79.2mPa.s_sample_G-12115;MW_backfilled:Gelatin_typeA/B_bloom200-300_typical_Mw~50kDa,0.23916440394970956,40.04620464392592,0.29965386499667007,31.59,116.28999999999999,1.0441,5.154446996128335
Eticha2024,10.1007/s13762-024-05482-2,International Journal of Environmental Science and Technology,2024,Gelatin,12.0,50,NR,acetic_acid/water,9:1,NR,NR,2.0,10.0,45.0,NR,NR,NR,NR,NR,NR,rotating_vacuum_collector,40,60,none,0,NR,168.8,6.12,NR,NR,100,yes,smooth,NR,NR,NR,NR,NR,NR,NR,NR,NR,air_filtration,Table3_Fig5b,ESBS_method_electric_voltage_20kV_bovine_gelatin_typeB_bloom250-270_viscosity_79.2mPa.s_sample_G-12220;MW_backfilled:Gelatin_typeA/B_bloom200-300_typical_Mw~50kDa,0.23916440394970956,40.04620464392592,0.29965386499667007,31.59,116.28999999999999,1.0441,5.128714582161857
Eticha2024,10.1007/s13762-024-05482-2,International Journal of Environmental Science and Technology,2024,Gelatin,9.0,50,NR,acetic_acid/water,9:1,NR,NR,3.0,10.0,45.0,NR,NR,NR,NR,NR,NR,rotating_vacuum_collector,40,60,none,0,NR,93.9,1.32,NR,NR,100,yes,beaded,NR,NR,NR,NR,NR,NR,NR,NR,NR,air_filtration,Table3_Fig4c,ESBS_method_electric_voltage_20kV_bovine_gelatin_typeB_bloom250-270_viscosity_35.3mPa.s_sample_G-9320;MW_backfilled:Gelatin_typeA/B_bloom200-300_typical_Mw~50kDa,0.23916440394970956,40.04620464392592,0.22474039874750257,31.59,116.28999999999999,1.0441,4.542230386214217
Eticha2024,10.1007/s13762-024-05482-2,International Journal of Environmental Science and Technology,2024,Gelatin,9.0,50,NR,acetic_acid/water,9:1,NR,NR,1.0,10.0,45.0,NR,NR,NR,NR,NR,NR,rotating_vacuum_collector,40,60,none,0,NR,102.6,0.98,NR,NR,100,yes,beaded,NR,NR,NR,NR,NR,NR,NR,NR,NR,air_filtration,Table3_Fig4a,ESBS_method_electric_voltage_0kV_bovine_gelatin_typeB_bloom250-270_viscosity_35.3mPa.s_sample_G-910;MW_backfilled:Gelatin_typeA/B_bloom200-300_typical_Mw~50kDa,0.23916440394970956,40.04620464392592,0.22474039874750257,31.59,116.28999999999999,1.0441,4.630837932736669
Eticha2024,10.1007/s13762-024-05482-2,International Journal of Environmental Science and Technology,2024,Gelatin,9.0,50,NR,acetic_acid/water,9:1,NR,NR,2.0,10.0,45.0,NR,NR,NR,NR,NR,NR,rotating_vacuum_collector,40,60,none,0,NR,100.7,2.42,NR,NR,100,yes,beaded,NR,NR,NR,NR,NR,NR,NR,NR,NR,air_filtration,Table3_Fig4b,ESBS_method_electric_voltage_15kV_bovine_gelatin_typeB_bloom250-270_viscosity_35.3mPa.s_sample_G-9215;MW_backfilled:Gelatin_typeA/B_bloom200-300_typical_Mw~50kDa,0.23916440394970956,40.04620464392592,0.22474039874750257,31.59,116.28999999999999,1.0441,4.612145799724517
Dominguez2021,10.1002/app.50200,Journal of Applied Polymer Science,2021,PSf,10.0,35,NR,chloroform/acetone,8:2 v/v,NR,NR,2.0,22.5,20.0,concentric,0.6,1,2,24,NR,rotating_drum,200,NR,none,0,NR,149.0,40,NR,NR,80,yes,beads-on-string,NR,NR,NR,NR,NR,147.6,NR,NR,wettability/morphology,Table_2+Table_5,PSF-11 BBD run11; WD=20cm FR=0.375mL/min Ap=2bar; median=146nm; RoF=86%; CA_water=147.6 CA_glycerol=135.2,,0.09211299739381178,80.53584006605274,0.1241683204868583,26.404000000000003,60.18000000000001,1.348,5.003946305945459
Dominguez2021,10.1002/app.50200,Journal of Applied Polymer Science,2021,PSf,10.0,35,NR,chloroform/acetone,8:2 v/v,NR,NR,2.0,15.0,22.5,concentric,0.6,1,2,24,NR,rotating_drum,200,NR,none,0,NR,169.0,49,NR,NR,80,yes,beads-on-string,NR,NR,NR,NR,NR,NR,NR,NR,wettability/morphology,Table_2,PSF-15 BBD center point replicate 3; WD=22.5cm FR=0.25mL/min Ap=2bar; median=158nm; RoF=80%,,0.09211299739381178,80.53584006605274,0.1241683204868583,26.404000000000003,60.18000000000001,1.348,5.1298987149230735
Dominguez2021,10.1002/app.50200,Journal of Applied Polymer Science,2021,PSf,10.0,35,NR,chloroform/acetone,8:2 v/v,NR,NR,2.0,7.5,20.0,concentric,0.6,1,2,24,NR,rotating_drum,200,NR,none,0,NR,226.0,47,NR,NR,80,yes,beads-on-string,NR,NR,NR,NR,NR,NR,NR,NR,wettability/morphology,Table_2,PSF-9 BBD run9; WD=20cm FR=0.125mL/min Ap=2bar; median=222nm; RoF=69%; max DoF in dataset,,0.09211299739381178,80.53584006605274,0.1241683204868583,26.404000000000003,60.18000000000001,1.348,5.420534999272286
Dominguez2021,10.1002/app.50200,Journal of Applied Polymer Science,2021,PSf,10.0,35,NR,chloroform/acetone,8:2 v/v,NR,NR,2.0,22.5,25.0,concentric,0.6,1,2,24,NR,rotating_drum,200,NR,none,0,NR,174.0,42,NR,NR,80,yes,beads-on-string,NR,NR,NR,NR,NR,NR,NR,NR,wettability/morphology,Table_2,PSF-12 BBD run12; WD=25cm FR=0.375mL/min Ap=2bar; median=166nm; RoF=86%,,0.09211299739381178,80.53584006605274,0.1241683204868583,26.404000000000003,60.18000000000001,1.348,5.159055299214529
Dominguez2021,10.1002/app.50200,Journal of Applied Polymer Science,2021,PSf,10.0,35,NR,chloroform/acetone,8:2 v/v,NR,NR,2.0,7.5,25.0,concentric,0.6,1,2,24,NR,rotating_drum,200,NR,none,0,NR,154.0,45,NR,NR,80,yes,beads-on-string,NR,NR,NR,NR,NR,NR,NR,NR,wettability/morphology,Table_2,PSF-10 BBD run10; WD=25cm FR=0.125mL/min Ap=2bar; median=143nm; RoF=89%; min DoF in dataset,,0.09211299739381178,80.53584006605274,0.1241683204868583,26.404000000000003,60.18000000000001,1.348,5.0369526024136295
Dominguez2021,10.1002/app.50200,Journal of Applied Polymer Science,2021,PSf,10.0,35,NR,chloroform/acetone,8:2 v/v,NR,NR,3.0,22.5,22.5,concentric,0.6,1,2,24,NR,rotating_drum,200,NR,none,0,NR,200.0,44,NR,NR,80,yes,beads-on-string,NR,NR,NR,NR,NR,NR,NR,NR,wettability/morphology,Table_2,PSF-8 BBD run8; WD=22.5cm FR=0.375mL/min Ap=3bar; median=196nm; RoF=86%,,0.09211299739381178,80.53584006605274,0.1241683204868583,26.404000000000003,60.18000000000001,1.348,5.298317366548036
Dominguez2021,10.1002/app.50200,Journal of Applied Polymer Science,2021,PSf,10.0,35,NR,chloroform/acetone,8:2 v/v,NR,NR,1.0,22.5,22.5,concentric,0.6,1,2,24,NR,rotating_drum,200,NR,none,0,NR,214.0,52,NR,NR,80,yes,beads-on-string,NR,NR,NR,NR,NR,NR,NR,NR,wettability/morphology,Table_2,PSF-7 BBD run7; WD=22.5cm FR=0.375mL/min Ap=1bar; median=205nm; RoF=69%,,0.09211299739381178,80.53584006605274,0.1241683204868583,26.404000000000003,60.18000000000001,1.348,5.365976015021851
Dominguez2021,10.1002/app.50200,Journal of Applied Polymer Science,2021,PSf,10.0,35,NR,chloroform/acetone,8:2 v/v,NR,NR,3.0,7.5,22.5,concentric,0.6,1,2,24,NR,rotating_drum,200,NR,none,0,NR,218.0,56,NR,NR,80,yes,beads-on-string,NR,NR,NR,NR,NR,159.5,NR,NR,wettability/morphology,Table_2+Table_5,PSF-6 BBD run6; WD=22.5cm FR=0.125mL/min Ap=3bar; median=210nm; RoF=31%; CA_water=159.5 CA_glycerol=158.6; superhydrophobic,,0.09211299739381178,80.53584006605274,0.1241683204868583,26.404000000000003,60.18000000000001,1.348,5.384495062789089
Dominguez2021,10.1002/app.50200,Journal of Applied Polymer Science,2021,PSf,10.0,35,NR,chloroform/acetone,8:2 v/v,NR,NR,1.0,7.5,22.5,concentric,0.6,1,2,24,NR,rotating_drum,200,NR,none,0,NR,178.0,42,NR,NR,80,yes,beads-on-string,NR,NR,NR,NR,NR,NR,NR,NR,wettability/morphology,Table_2,PSF-5 BBD run5; WD=22.5cm FR=0.125mL/min Ap=1bar; median=178nm; RoF=49%,,0.09211299739381178,80.53584006605274,0.1241683204868583,26.404000000000003,60.18000000000001,1.348,5.181783550292085
Dominguez2021,10.1002/app.50200,Journal of Applied Polymer Science,2021,PSf,10.0,35,NR,chloroform/acetone,8:2 v/v,NR,NR,3.0,15.0,25.0,concentric,0.6,1,2,24,NR,rotating_drum,200,NR,none,0,NR,199.0,43,NR,NR,80,yes,beads-on-string,NR,NR,NR,NR,NR,NR,NR,NR,wettability/morphology,Table_2,PSF-4 BBD run4; WD=25cm FR=0.25mL/min Ap=3bar; median=195nm; RoF=79%,,0.09211299739381178,80.53584006605274,0.1241683204868583,26.404000000000003,60.18000000000001,1.348,5.293304824724492
Dominguez2021,10.1002/app.50200,Journal of Applied Polymer Science,2021,PSf,10.0,35,NR,chloroform/acetone,8:2 v/v,NR,NR,1.0,15.0,25.0,concentric,0.6,1,2,24,NR,rotating_drum,200,NR,none,0,NR,218.0,54,NR,NR,80,yes,beads-on-string,NR,NR,NR,NR,NR,NR,NR,NR,wettability/morphology,Table_2,PSF-3 BBD run3; WD=25cm FR=0.25mL/min Ap=1bar; median=208nm; RoF=63%,,0.09211299739381178,80.53584006605274,0.1241683204868583,26.404000000000003,60.18000000000001,1.348,5.384495062789089
Dominguez2021,10.1002/app.50200,Journal of Applied Polymer Science,2021,PSf,10.0,35,NR,chloroform/acetone,8:2 v/v,NR,NR,3.0,15.0,20.0,concentric,0.6,1,2,24,NR,rotating_drum,200,NR,none,0,NR,185.0,52,NR,NR,80,yes,beads-on-string,NR,NR,NR,NR,NR,151.9,NR,NR,wettability/morphology,Table_2+Table_5,PSF-2 BBD run2; WD=20cm FR=0.25mL/min Ap=3bar; median=179nm; RoF=70%; CA_water=151.9 CA_glycerol=148.1,,0.09211299739381178,80.53584006605274,0.1241683204868583,26.404000000000003,60.18000000000001,1.348,5.220355825078324
Dominguez2021,10.1002/app.50200,Journal of Applied Polymer Science,2021,PSf,10.0,35,NR,chloroform/acetone,8:2 v/v,NR,NR,1.0,15.0,20.0,concentric,0.6,1,2,24,NR,rotating_drum,200,NR,none,0,NR,198.0,57,NR,NR,80,yes,beads-on-string,NR,NR,NR,NR,NR,NR,NR,NR,NR,wettability/morphology,Table_2,PSF-1 BBD run1; WD=20cm FR=0.25mL/min Ap=1bar; median=199nm; RoF=71%,0.09211299739381178,80.53584006605274,0.1241683204868583,26.404000000000003,60.18000000000001,1.348,5.288267030694535
Dominguez2021,10.1002/app.50200,Journal of Applied Polymer Science,2021,PSf,10.0,35,NR,chloroform/acetone,8:2 v/v,NR,NR,2.0,15.0,22.5,concentric,0.6,1,2,24,NR,rotating_drum,200,NR,none,0,NR,195.0,63,NR,NR,80,yes,beads-on-string,NR,NR,NR,NR,NR,NR,NR,NR,wettability/morphology,Table_2,PSF-14 BBD center point replicate 2; WD=22.5cm FR=0.25mL/min Ap=2bar; median=183nm; RoF=77%,,0.09211299739381178,80.53584006605274,0.1241683204868583,26.404000000000003,60.18000000000001,1.348,5.272999558563747
Dominguez2021,10.1002/app.50200,Journal of Applied Polymer Science,2021,PSf,10.0,35,NR,chloroform/acetone,8:2 v/v,NR,NR,2.2,22.5,20.0,concentric,0.6,1,2,24,NR,rotating_drum,200,NR,none,0,NR,145.0,NR,NR,NR,80,yes,beads-on-string,NR,NR,NR,NR,NR,NR,NR,NR,wettability/morphology,Figure_7,PSF-optimal desirability=1.0; WD=20cm FR=0.375mL/min Ap=2.2bar; median=145nm (Figure7b); experimental RoF=94%; predicted DoF=142nm RoF=97%,,0.09211299739381178,80.53584006605274,0.1241683204868583,26.404000000000003,60.18000000000001,1.348,4.976733742420574
Dominguez2021,10.1002/app.50200,Journal of Applied Polymer Science,2021,PSf,10.0,35,NR,chloroform/acetone,8:2 v/v,NR,NR,2.0,15.0,22.5,concentric,0.6,1,2,24,NR,rotating_drum,200,NR,none,0,NR,183.0,59,NR,NR,80,yes,beads-on-string,NR,NR,NR,NR,NR,NR,NR,NR,wettability/morphology,Table_2,PSF-13 BBD center point replicate 1; WD=22.5cm FR=0.25mL/min Ap=2bar; median=171nm; RoF=80%,,0.09211299739381178,80.53584006605274,0.1241683204868583,26.404000000000003,60.18000000000001,1.348,5.209486152841421
Ozcan2023,10.1007/s10924-023-02761-w,J_Polym_Environ,2023,PLA,5.0,75,NR,chloroform,NR,NR,NR,1.5,7.2,30.0,concentric,NR,NR,2,23,52,static_plate,0,NR,essential_oil,10,NR,109.3,4.47,NR,NR,100,no,smooth,NR,NR,0.43,NR,119.85,NR,NR,33.89,NR,food_packaging,Table_2,PLA_10pct_EO_sucuk_spice_mix,1.9732914063844191,3.403408488428953,1.4691154520532002,27.14,61.2,1.489,4.694096395182493
Ozcan2023,10.1007/s10924-023-02761-w,J_Polym_Environ,2023,PLA,5.0,75,NR,chloroform,NR,NR,NR,1.5,7.2,30.0,concentric,NR,NR,2,23,52,static_plate,0,NR,none,0,NR,71.2,6.34,NR,NR,100,no,rough,NR,NR,0.49,NR,118.13,NR,NR,41.19,NR,food_packaging,Table_2,Neat_PLA_control_0pct_EO_MW75kDa_inner_nozzle_protrusion_2mm_gap_0.5mm,1.9732914063844191,3.403408488428953,1.4691154520532002,27.14,61.2,1.489,4.26549281841793
Ozcan2023,10.1007/s10924-023-02761-w,J_Polym_Environ,2023,PLA,5.0,75,NR,chloroform,NR,NR,NR,1.5,7.2,30.0,concentric,NR,NR,2,23,52,static_plate,0,NR,essential_oil,15,NR,79.1,1.81,NR,NR,100,no,smooth,NR,NR,0.38,NR,120.36,NR,NR,54.35,NR,food_packaging,Table_2,PLA_15pct_EO_sucuk_spice_mix,1.9732914063844191,3.403408488428953,1.4691154520532002,27.14,61.2,1.489,4.370712874773608
Ozcan2023,10.1007/s10924-023-02761-w,J_Polym_Environ,2023,PLA,5.0,75,NR,chloroform,NR,NR,NR,1.5,7.2,30.0,concentric,NR,NR,2,23,52,static_plate,0,NR,essential_oil,5,NR,78.9,2.46,NR,NR,100,no,smooth,NR,NR,0.48,NR,119.09,NR,NR,50.19,NR,food_packaging,Table_2,PLA_5pct_EO_sucuk_spice_mix_v/w_of_PLA,1.9732914063844191,3.403408488428953,1.4691154520532002,27.14,61.2,1.489,4.368181227851829
Ozcan2023,10.1007/s10924-023-02761-w,J_Polym_Environ,2023,PLA,5.0,75,NR,chloroform,NR,NR,NR,1.5,7.2,30.0,concentric,NR,NR,2,23,52,static_plate,0,NR,essential_oil,20,NR,92.7,1.04,NR,NR,100,no,smooth,NR,NR,0.36,NR,120.61,NR,NR,40.72,NR,food_packaging,Table_2,PLA_20pct_EO_sucuk_spice_mix,1.9732914063844191,3.403408488428953,1.4691154520532002,27.14,61.2,1.489,4.529368472571809
Ozcan2023,10.1007/s10924-023-02761-w,J_Polym_Environ,2023,PLA,5.0,75,NR,chloroform,NR,NR,NR,1.5,7.2,30.0,concentric,NR,NR,2,23,52,static_plate,0,NR,essential_oil,25,NR,63.2,1.81,NR,NR,100,no,smooth,NR,NR,0.34,NR,121.54,NR,NR,50.84,NR,food_packaging,Table_2,PLA_25pct_EO_sucuk_spice_mix,1.9732914063844191,3.403408488428953,1.4691154520532002,27.14,61.2,1.489,4.146304301152812
Ozcan2023,10.1007/s10924-023-02761-w,J_Polym_Environ,2023,PLA,5.0,75,NR,chloroform,NR,NR,NR,1.5,7.2,30.0,concentric,NR,NR,2,23,52,static_plate,0,NR,essential_oil,30,NR,58.2,3.80,NR,NR,100,no,smooth,NR,NR,0.31,NR,122.41,NR,NR,50.23,NR,food_packaging,Table_2,PLA_30pct_EO_sucuk_spice_mix,1.9732914063844191,3.403408488428953,1.4691154520532002,27.14,61.2,1.489,4.063885354737392
KramarCA_preprint,10.2139/ssrn.4229841,SSRN_preprint,2022,CA,12.0,30,NR,acetone/acetic_acid,70:30,NR,NR,1.0,15.0,15.0,NR,NR,NR,NR,NR,NR,rotating_drum,52,NR,none,0,NR,843.0,268,NR,NR,NR,yes,fibrous_with_beads,NR,NR,NR,NR,NR,81.9,NR,NR,NR,food_packaging/Janus_film,text_p9_Figure1d,12pct_CA_Ac-HAc70-30_WD15cm_1bar_0.25mlmin_fibrous_membrane,0.22921755227384963,50.523076427194276,0.23751522766616298,24.552,74.69999999999999,0.8634999999999999,6.736966958001855
KramarCA_preprint,10.2139/ssrn.4229841,SSRN_preprint,2022,CA,14.0,30,NR,acetone/acetic_acid,70:30,NR,NR,1.0,7.5,15.0,NR,NR,NR,NR,NR,NR,rotating_drum,52,NR,none,0,NR,1800.0,NR,NR,NR,NR,yes,fibrous_with_beads,NR,NR,NR,NR,NR,NR,NR,NR,NR,food_packaging/Janus_film,Figure1d_approximate,14pct_CA_Ac-HAc70-30_approx_from_bar_chart_high_deviation,0.22921755227384963,50.523076427194276,0.2771010989438568,24.552,74.69999999999999,0.8634999999999999,7.495541943884256
KramarCA_preprint,10.2139/ssrn.4229841,SSRN_preprint,2022,CA,14.0,30,NR,DMF/acetone,10:90,NR,NR,1.0,7.5,15.0,NR,NR,NR,NR,NR,NR,rotating_drum,52,NR,none,0,NR,1000.0,NR,NR,NR,NR,yes,fibrous_with_beads,NR,NR,NR,NR,NR,NR,NR,NR,NR,food_packaging/Janus_film,Figure1d_approximate,14pct_CA_Ac-DMF90-10_approx_from_bar_chart_high_deviation,0.22921755227384963,54.533345618602816,0.2567236585467116,24.79,65.79,0.8,6.907755278982137
KramarCA_preprint,10.2139/ssrn.4229841,SSRN_preprint,2022,CA,12.0,30,NR,DMF/acetone,10:90,NR,NR,1.0,15.0,15.0,NR,NR,NR,NR,NR,NR,rotating_drum,52,NR,none,0,NR,683.0,193,NR,NR,NR,yes,fibrous_with_beads,NR,NR,NR,NR,NR,104,NR,NR,NR,food_packaging/Janus_film,text_p9_Figure1d,12pct_CA_Ac-DMF90-10_WD15cm_1bar_0.25mlmin_fibrous_membrane,0.22921755227384963,54.533345618602816,0.22004885018289566,24.79,65.79,0.8,6.52649485957079
Zhang2023_PA66BN,10.1002/app.53977,J_Appl_Polym_Sci,2023,PA66,27.5,30,NR,formic_acid,NR,NR,NR,1.5,4.5,50.0,concentric,NR,NR,NR,NR,NR,rotating_drum,250,NR,none,0,NR,580.0,NR,NR,NR,NR,no,smooth,NR,NR,NR,NR,NR,NR,NR,NR,NR,air_filtration,Figure2a_text,PA66_base_fiber_only; BN_sprayed_post-SBS_does_not_change_fiber_diameter; 150kPa=1.5bar; 25gauge_needle; MW_NR;MW_backfilled:PA66_commercial_grade_typical_Mw~30kDa,1.166250952891973,7.028265478497452,3.9127719469525686,37.67,100.8,1.22,6.363028103540465
MengyuZhang2026,10.3390/polym18020195,Polymers,2026,PVB,5.0,135,NR,ethanol,NR,0.04042,NR,1.5,3.0,15.0,concentric,0.26,NR,NR,NR,NR,rotating_drum,NR,NR,none,0,NR,327.0,21.50,NR,NR,25,yes,discontinuous,NR,NR,NR,NR,NR,NR,NR,NR,NR,food_packaging,Figure3a_text,FR_series; 0.05mL/min=3mL/h; jet_breakage,0.43226188717930647,29.320815934315526,0.1705273144922364,22.39,78.4,0.789,5.7899601708972535
MengyuZhang2026,10.3390/polym18020195,Polymers,2026,PVB,5.0,135,NR,ethanol,NR,0.04042,NR,1.5,9.0,15.0,concentric,0.31,NR,NR,NR,NR,rotating_drum,NR,NR,none,0,NR,618.0,24.36,NR,NR,25,yes,adhesion,NR,NR,NR,NR,NR,NR,NR,NR,NR,food_packaging,Figure4b_text,Nozzle_series; 0.31mm_inner_diameter; fibers_adhered,0.43226188717930647,29.320815934315526,0.1705273144922364,22.39,78.4,0.789,6.42648845745769
MengyuZhang2026,10.3390/polym18020195,Polymers,2026,PVB,5.0,135,NR,ethanol,NR,0.04042,NR,1.5,9.0,15.0,concentric,0.34,NR,NR,NR,NR,rotating_drum,NR,NR,none,0,NR,694.0,28.00,NR,NR,25,no,NR,NR,NR,NR,NR,NR,NR,NR,NR,food_packaging,Figure4a_text,Nozzle_series; 0.34mm_inner_diameter,,0.43226188717930647,29.320815934315526,0.1705273144922364,22.39,78.4,0.789,6.542471960506805
MengyuZhang2026,10.3390/polym18020195,Polymers,2026,PVB,5.0,135,NR,ethanol,NR,0.04042,NR,1.5,12.0,15.0,concentric,0.26,NR,NR,NR,NR,rotating_drum,NR,NR,none,0,NR,486.0,5.58,NR,NR,25,yes,beads,NR,NR,NR,NR,NR,NR,NR,NR,NR,food_packaging,Figure3d_text,FR_series; 0.20mL/min=12mL/h; fibers_stick_together,0.43226188717930647,29.320815934315526,0.1705273144922364,22.39,78.4,0.789,6.186208623900494
MengyuZhang2026,10.3390/polym18020195,Polymers,2026,PVB,5.0,135,NR,ethanol,NR,0.04042,NR,1.5,6.0,15.0,concentric,0.26,NR,NR,NR,NR,rotating_drum,NR,NR,none,0,NR,525.0,3.44,NR,NR,25,yes,beads,NR,NR,NR,NR,NR,NR,NR,NR,NR,food_packaging,Figure3b_text,FR_series; 0.10mL/min=6mL/h,0.43226188717930647,29.320815934315526,0.1705273144922364,22.39,78.4,0.789,6.263398262591624
MengyuZhang2026,10.3390/polym18020195,Polymers,2026,PVB,5.0,135,NR,ethanol,NR,0.04042,NR,1.0,9.0,15.0,concentric,0.26,NR,NR,NR,NR,rotating_drum,NR,NR,none,0,NR,543.0,6.85,NR,NR,25,yes,beads,NR,NR,NR,NR,NR,NR,NR,NR,NR,food_packaging,Figure2b_text,AP_series; 0.10MPa=1.0bar; FR=0.15mL/min=9mL/h,0.43226188717930647,29.320815934315526,0.1705273144922364,22.39,78.4,0.789,6.297109319933935
MengyuZhang2026,10.3390/polym18020195,Polymers,2026,PVB,5.0,135,NR,ethanol,NR,0.04042,NR,2.0,9.0,15.0,concentric,0.26,NR,NR,NR,NR,rotating_drum,NR,NR,none,0,NR,375.0,29.93,NR,NR,25,yes,defects/splattering,NR,NR,NR,NR,NR,NR,NR,NR,NR,food_packaging,Figure2d_text,AP_series; 0.20MPa=2.0bar; over-stretched_breakage,0.43226188717930647,29.320815934315526,0.1705273144922364,22.39,78.4,0.789,5.926926025970411
MengyuZhang2026,10.3390/polym18020195,Polymers,2026,PVB,5.0,135,NR,ethanol,NR,0.04042,NR,1.5,9.0,15.0,concentric,0.26,NR,NR,NR,NR,rotating_drum,NR,NR,none,0,NR,505.0,0.68,NR,NR,25,no,smooth,NR,NR,NR,NR,NR,NR,NR,NR,NR,food_packaging,Figure2c_text,AP_series_OPTIMAL; 0.15MPa=1.5bar; FR=0.15mL/min=9mL/h; smooth_bead-free,0.43226188717930647,29.320815934315526,0.1705273144922364,22.39,78.4,0.789,6.22455842927536
MengyuZhang2026,10.3390/polym18020195,Polymers,2026,PVB,8.0,135,NR,ethanol,NR,0.09887,NR,1.5,9.0,15.0,concentric,0.26,NR,NR,NR,NR,rotating_drum,NR,NR,none,0,NR,684.0,7.22,NR,NR,25,yes,beads,NR,NR,NR,NR,NR,NR,NR,NR,NR,food_packaging,Figure5c_text,Conc_series; viscosity=98.87mPas; excessive_viscosity,0.43226188717930647,29.320815934315526,0.2728437031875782,22.39,78.4,0.789,6.52795791762255
MengyuZhang2026,10.3390/polym18020195,Polymers,2026,PVB,5.0,135,NR,ethanol,NR,0.04042,NR,0.5,9.0,15.0,concentric,0.26,NR,NR,NR,NR,rotating_drum,NR,NR,none,0,NR,550.0,15.70,NR,NR,25,yes,adhesion,NR,NR,NR,NR,NR,NR,NR,NR,NR,food_packaging,Figure2a_text,AP_series; 0.05MPa=0.5bar; FR=0.15mL/min=9mL/h; bead_and_fiber_adhesion; MW_midpoint_120-150kDa,0.43226188717930647,29.320815934315526,0.1705273144922364,22.39,78.4,0.789,6.309918278226516
MengyuZhang2026,10.3390/polym18020195,Polymers,2026,PVB,5.0,135,NR,ethanol,NR,0.04042,NR,1.5,9.0,15.0,concentric,0.24,NR,NR,NR,NR,rotating_drum,NR,NR,none,0,NR,517.0,8.83,NR,NR,25,yes,beads,NR,NR,NR,NR,NR,NR,NR,NR,NR,food_packaging,Figure4d_text,Nozzle_series; 0.24mm_inner_diameter; needle_clogging,0.43226188717930647,29.320815934315526,0.1705273144922364,22.39,78.4,0.789,6.248042874508429
MengyuZhang2026,10.3390/polym18020195,Polymers,2026,PVB,2.0,135,NR,ethanol,NR,0.00145,NR,1.5,9.0,15.0,concentric,0.26,NR,NR,NR,NR,rotating_drum,NR,NR,none,0,NR,503.0,14.49,NR,NR,25,yes,nonuniform,NR,NR,NR,NR,NR,NR,NR,NR,NR,food_packaging,Figure5a_text,Conc_series; viscosity=1.45mPas; insufficient_entanglement,0.43226188717930647,29.320815934315526,0.06821092579689456,22.39,78.4,0.789,6.220590170099739
Ergun2021,10.1002/app.50115,J Appl Polym Sci,2021,PAN,10.0,150,NR,DMF,NR,16.0,NR,1.5,4.98,30.0,concentric,NR,NR,NR,NR,NR,static_plate,NR,15,none,0,NR,672.8,113,NR,NR,NR,no,smooth,NR,NR,NR,NR,NR,NR,NR,NR,NR,photocatalysis/wastewater treatment,Figure_4a,PAN homopolymer control; 10 w/w% in DMF; feed 83 uL/min=4.98 mL/h; viscosity 16000 cP; Aerospinner L1.0; 15 min spinning;MW_backfilled:PAN_typical_Mw~150kDa,1.8521438670235708,5.719437095351859,1.7484238104702507,36.76,153.0,0.944,6.511448108658739
Ergun2021,10.1002/app.50115,J Appl Polym Sci,2021,PAN,10.0,150,NR,DMF,NR,16.388,NR,1.5,4.98,30.0,concentric,NR,NR,NR,NR,NR,static_plate,NR,15,CoPc,0.1,NR,1339.9,322,NR,NR,NR,no,smooth,NR,NR,NR,NR,NR,NR,NR,NR,NR,photocatalysis/wastewater treatment,Figure_4e,CoPc+TiO2 composite; CoPc 0.1 wt% + TiO2 0.1 wt%; viscosity 16388 cP;MW_backfilled:PAN_typical_Mw~150kDa,1.8521438670235708,5.719437095351859,1.7484238104702507,36.76,153.0,0.944,7.200350263294562
Ergun2021,10.1002/app.50115,J Appl Polym Sci,2021,PAN,10.0,150,NR,DMF,NR,16.102,NR,1.5,4.98,30.0,concentric,NR,NR,NR,NR,NR,static_plate,NR,15,CoPc,0.1,NR,1366.1,315,NR,NR,NR,no,smooth,NR,NR,NR,NR,NR,NR,NR,NR,NR,photocatalysis/wastewater treatment,Figure_4c,CoPc=cobalt phthalocyanine at 0.1 wt%; viscosity 16102 cP;MW_backfilled:PAN_typical_Mw~150kDa,1.8521438670235708,5.719437095351859,1.7484238104702507,36.76,153.0,0.944,7.219715243893441
Ergun2021,10.1002/app.50115,J Appl Polym Sci,2021,PAN,10.0,150,NR,DMF,NR,16.127,NR,1.5,4.98,30.0,concentric,NR,NR,NR,NR,NR,static_plate,NR,15,ZnPc,0.1,NR,2718.2,412,NR,NR,NR,no,smooth,NR,NR,NR,NR,NR,NR,NR,NR,NR,photocatalysis/wastewater treatment,Figure_4b,ZnPc=zinc phthalocyanine at 0.1 wt% of total solution; viscosity 16127 cP; diameter increase attributed to viscosity increase;MW_backfilled:PAN_typical_Mw~150kDa,1.8521438670235708,5.719437095351859,1.7484238104702507,36.76,153.0,0.944,7.9077251755212465
Ergun2021,10.1002/app.50115,J Appl Polym Sci,2021,PAN,10.0,150,NR,DMF,NR,16.425,NR,1.5,4.98,30.0,concentric,NR,NR,NR,NR,NR,static_plate,NR,15,ZnPc,0.1,NR,2509.9,156,NR,NR,NR,no,smooth,NR,NR,NR,NR,NR,NR,NR,NR,NR,photocatalysis/wastewater treatment,Figure_4d,ZnPc+TiO2 composite; ZnPc 0.1 wt% + TiO2 0.1 wt% (both ~0.066g per batch); viscosity 16425 cP;MW_backfilled:PAN_typical_Mw~150kDa,1.8521438670235708,5.719437095351859,1.7484238104702507,36.76,153.0,0.944,7.8279981906947205
Barros2024,10.1016/j.postharvbio.2024.112993,Postharvest Biology and Technology,2024,PLA,12.0,66,NR,chloroform,NR,NR,NR,2.4132,5.0,30.0,NR,NR,NR,2,32,31,rotating_drum,NR,10,1-MCP_alpha-CD,5,NR,184.0,NR,NR,NR,100,yes,rough,random,2210,NR,NR,NR,114,NR,25,NR,food_packaging,Figure_1F_text,Polymer_conc_12%_w/v_not_w/w; F1-MCP_5wt%_additive_rel_to_polymer; larger_diam_due_to_encapsulated_1-MCP/alpha-CD,1.7974779653413822,3.736299889137797,3.2117336284719817,27.14,61.2,1.489,5.214935757608986
Barros2024,10.1016/j.postharvbio.2024.112993,Postharvest Biology and Technology,2024,PLA,12.0,66,NR,chloroform,NR,NR,NR,2.4132,5.0,30.0,NR,NR,NR,2,32,31,rotating_drum,NR,10,none,0,NR,157.0,NR,NR,NR,100,yes,smooth,random,2210,NR,NR,NR,121,NR,23,NR,food_packaging,Figure_1E_text,Polymer_conc_12%_w/v_not_w/w; FControl_no_additive; mat_thickness_2.21mm_mean; SEM_min100_fibers,1.7974779653413822,3.736299889137797,3.2117336284719817,27.14,61.2,1.489,5.056245805348308
OliveiraFilho2024b,10.1016/j.foodchem.2024.140057,Food_Chemistry,2024,PCL,25.0,50,NR,acetic_acid,NR,0.61,NR,1.379,7.0,25.0,NR,NR,NR,NR,25,NR,mesh,NR,NR,eggplant_anthocyanin_EE,15,NR,371.0,52.31,NR,NR,100,no,smooth,random,300,0.44,NR,1.95,35.08,NR,NR,NR,food_packaging/smart_material,Figure_2e,PCL_EE15_eggplant_extract_15pct_ww,0.6885962147220406,13.843945495769264,1.8058435731085511,27.1,118.1,1.049,5.916202062607435
OliveiraFilho2024b,10.1016/j.foodchem.2024.140057,Food_Chemistry,2024,PCL,25.0,50,NR,acetic_acid,NR,NR,NR,1.379,7.0,25.0,NR,NR,NR,NR,25,NR,mesh,NR,NR,cabbage_anthocyanin_CE,15,NR,261.0,13.56,NR,NR,100,no,smooth,random,250,0.73,NR,2.29,61.47,NR,NR,NR,food_packaging/smart_material,Figure_2c,PCL_CE15_cabbage_extract_15pct_ww,0.6885962147220406,13.843945495769264,1.8058435731085511,27.1,118.1,1.049,5.564520407322694
OliveiraFilho2024b,10.1016/j.foodchem.2024.140057,Food_Chemistry,2024,PCL,25.0,50,NR,acetic_acid,NR,0.54,NR,1.379,7.0,25.0,NR,NR,NR,NR,25,NR,mesh,NR,NR,eggplant_anthocyanin_EE,10,NR,356.0,96.54,NR,NR,100,no,smooth,random,272,0.30,NR,2.16,37.02,NR,NR,NR,food_packaging/smart_material,Figure_2d,PCL_EE10_eggplant_extract_10pct_ww,0.6885962147220406,13.843945495769264,1.8058435731085511,27.1,118.1,1.049,5.87493073085203
OliveiraFilho2024b,10.1016/j.foodchem.2024.140057,Food_Chemistry,2024,PCL,25.0,50,NR,acetic_acid,NR,0.45,NR,1.379,7.0,25.0,NR,NR,NR,NR,25,NR,mesh,NR,NR,none,0,NR,156.0,15.37,NR,NR,100,no,smooth,random,203,0.19,NR,4.46,121.88,NR,NR,NR,food_packaging/smart_material,Figure_2a,PCL_control_25pctwv_in_acetic_acid_conc_reported_as_25pct_wv_not_wt,0.6885962147220406,13.843945495769264,1.8058435731085511,27.1,118.1,1.049,5.049856007249537
OliveiraFilho2024b,10.1016/j.foodchem.2024.140057,Food_Chemistry,2024,PCL,25.0,50,NR,acetic_acid,NR,NR,NR,1.379,7.0,25.0,NR,NR,NR,NR,25,NR,mesh,NR,NR,cabbage_anthocyanin_CE,10,NR,278.0,87.58,NR,NR,100,no,smooth,random,225,0.89,NR,3.28,72.63,NR,NR,NR,food_packaging/smart_material,Figure_2b,PCL_CE10_cabbage_extract_10pct_ww,0.6885962147220406,13.843945495769264,1.8058435731085511,27.1,118.1,1.049,5.627621113690637
Mogharbel2023,10.1016/j.optmat.2023.113936,Optical_Materials,2023,PC,20.0,45,NR,DMF,NR,NR,NR,0.5,8.0,10.0,NR,NR,NR,1,NR,NR,NR,NR,NR,SANPs,0.02,5.5,350.0,NR,280,420,NR,no,smooth,NR,30,NR,NR,NR,148.4,NR,NR,NR,anticounterfeiting,Table3,SA-2_0.02pct_SANPs;MW_backfilled:PC_bisphenol-A_commercial_grade_Mw~45kDa,1.0489175450021986,10.099192629064897,1.980356324964151,36.76,153.0,0.944,5.857933154483459
Mogharbel2023,10.1016/j.optmat.2023.113936,Optical_Materials,2023,PC,20.0,45,NR,DMF,NR,NR,NR,0.5,8.0,10.0,NR,NR,NR,1,NR,NR,NR,NR,NR,SANPs,0,5.5,350.0,NR,280,420,NR,no,smooth,NR,30,NR,NR,NR,143.7,NR,NR,NR,anticounterfeiting,Figure_3-4_Table3,SA-0_0pct_SANPs_diameter_range_280-420nm_all_conditions_midpoint_used_conc_20wt_PC_in_DMF_plus_PEG_1.5wt;MW_backfilled:PC_bisphenol-A_commercial_grade_Mw~45kDa,1.0489175450021986,10.099192629064897,1.980356324964151,36.76,153.0,0.944,5.857933154483459
Mogharbel2023,10.1016/j.optmat.2023.113936,Optical_Materials,2023,PC,20.0,45,NR,DMF,NR,NR,NR,0.5,8.0,10.0,NR,NR,NR,1,NR,NR,NR,NR,NR,SANPs,0.01,5.5,350.0,NR,280,420,NR,no,smooth,NR,30,NR,NR,NR,145.0,NR,NR,NR,anticounterfeiting,Table3,SA-1_0.01pct_SANPs;MW_backfilled:PC_bisphenol-A_commercial_grade_Mw~45kDa,1.0489175450021986,10.099192629064897,1.980356324964151,36.76,153.0,0.944,5.857933154483459
Mogharbel2023,10.1016/j.optmat.2023.113936,Optical_Materials,2023,PC,20.0,45,NR,DMF,NR,NR,NR,0.5,8.0,10.0,NR,NR,NR,1,NR,NR,NR,NR,NR,SANPs,0.07,5.5,350.0,NR,280,420,NR,no,smooth,NR,30,NR,NR,NR,153.1,NR,NR,NR,anticounterfeiting,Table3,SA-4_0.07pct_SANPs;MW_backfilled:PC_bisphenol-A_commercial_grade_Mw~45kDa,1.0489175450021986,10.099192629064897,1.980356324964151,36.76,153.0,0.944,5.857933154483459
Mogharbel2023,10.1016/j.optmat.2023.113936,Optical_Materials,2023,PC,20.0,45,NR,DMF,NR,NR,NR,0.5,8.0,10.0,NR,NR,NR,1,NR,NR,NR,NR,NR,SANPs,1.5,5.5,350.0,NR,280,420,NR,no,smooth,NR,30,NR,NR,NR,153.9,NR,NR,NR,anticounterfeiting,Table3,SA-7_1.5pct_SANPs;MW_backfilled:PC_bisphenol-A_commercial_grade_Mw~45kDa,1.0489175450021986,10.099192629064897,1.980356324964151,36.76,153.0,0.944,5.857933154483459
Mogharbel2023,10.1016/j.optmat.2023.113936,Optical_Materials,2023,PC,20.0,45,NR,DMF,NR,NR,NR,0.5,8.0,10.0,NR,NR,NR,1,NR,NR,NR,NR,NR,SANPs,1.25,5.5,350.0,NR,280,420,NR,no,smooth,NR,30,NR,NR,NR,155.4,NR,NR,NR,anticounterfeiting,Table3,SA-6_1.25pct_SANPs;MW_backfilled:PC_bisphenol-A_commercial_grade_Mw~45kDa,1.0489175450021986,10.099192629064897,1.980356324964151,36.76,153.0,0.944,5.857933154483459
Mogharbel2023,10.1016/j.optmat.2023.113936,Optical_Materials,2023,PC,20.0,45,NR,DMF,NR,NR,NR,0.5,8.0,10.0,NR,NR,NR,1,NR,NR,NR,NR,NR,SANPs,1,5.5,350.0,NR,280,420,NR,no,smooth,NR,30,NR,NR,NR,155.7,NR,NR,NR,anticounterfeiting,Table3,SA-5_1pct_SANPs;MW_backfilled:PC_bisphenol-A_commercial_grade_Mw~45kDa,1.0489175450021986,10.099192629064897,1.980356324964151,36.76,153.0,0.944,5.857933154483459
Mogharbel2023,10.1016/j.optmat.2023.113936,Optical_Materials,2023,PC,20.0,45,NR,DMF,NR,NR,NR,0.5,8.0,10.0,NR,NR,NR,1,NR,NR,NR,NR,NR,SANPs,0.05,5.5,350.0,NR,280,420,NR,no,smooth,NR,30,NR,NR,NR,151.8,NR,NR,NR,anticounterfeiting,Table3,SA-3_0.05pct_SANPs;MW_backfilled:PC_bisphenol-A_commercial_grade_Mw~45kDa,1.0489175450021986,10.099192629064897,1.980356324964151,36.76,153.0,0.944,5.857933154483459
Vilches2025,10.1016/j.jfoodeng.2025.112574,Journal of Food Engineering,2025,Gelatin,20.0,50,NR,acetic_acid/water,8/2 v/v,NR,NR,2.0,8.1,21.0,NR,NR,NR,NR,NR,NR,rotating_drum,70,NR,none,0,NR,308.0,NR,NR,NR,100,no,smooth,random,NR,NR,NR,NR,NR,NR,NR,NR,food_packaging,text_page7_DSC,E-SBS with 3.5kV; solution sonicated at 60C; diameter from DSC correlation discussion; SD not reported in main paper (Fig.S1 supplementary);MW_backfilled:Gelatin_typeA/B_bloom200-300_typical_Mw~50kDa,0.23916440394970956,40.23502912694674,0.4970792971690763,36.080000000000005,114.48,1.0392,5.730099782973574
