Repository: Mohammadlari977/sbs-fiber-prediction

# SpinLab

SpinLab predicts the fiber diameter of solution blow spun polymer fibers. It accompanies the article "Machine Learning and Deep Learning Prediction of Nanofiber Diameter in Solution Blow Spinning Using Physics-Derived Polymer Descriptors".

SpinLab uses the eight machine-learning models of the study (Extra Trees, Random Forest, XGBoost, LightGBM, CatBoost, SVR, ElasticNet, and KNN), trained on 344 literature data points from 47 papers.

- **Inputs:** polymer concentration, intrinsic viscosity (from Mark–Houwink constants), c/c*, solvent surface tension, solvent boiling point, air pressure, feed rate, and working distance.

File: data/dataset_full.csv (part 4 of 5)
Paper_ID,DOI,Journal,Year,Polymer_type,Polymer_conc_wt,Polymer_MW_kDa,Blend_ratio,Solvent_system,Solvent_ratio,Solution_viscosity_Pa_s,Solution_surface_tension_mN_m,Air_pressure_bar_std,Feed_rate_mLh_std,Working_distance_cm,Nozzle_type,Inner_nozzle_diam_mm,Outer_nozzle_diam_mm,Nozzle_protrusion_mm,Temperature_C,Humidity_pct,Collector_type,Collector_speed_RPM,Collection_time_min,Additive_type,Additive_loading_wt,Additive_particle_size_nm,Fiber_diameter_nm_std,Fiber_diameter_SD_nm,Fiber_diameter_min_nm,Fiber_diameter_max_nm,N_measurements,Bead_defects,Fiber_morphology,Fiber_alignment,Mat_thickness_um,Tensile_strength_MPa,Youngs_modulus_MPa,Elongation_at_break_pct,Contact_angle_deg,Porosity_pct,Crystallinity_pct,Antibacterial_activity,Application,Data_source,Comments,intrinsic_viscosity_dLg,c_star_wt_pct,c_over_cstar,Solvent_ST_mNm,Solvent_BP_C,Solvent_density_gmL,log_diameter
Vilches2025,10.1016/j.jfoodeng.2025.112574,Journal of Food Engineering,2025,Gelatin,14.3,50,NR,acetic_acid/water,8/2 v/v,NR,NR,2.0,8.1,21.0,NR,NR,NR,NR,NR,NR,rotating_drum,70,NR,tannic_acid,20,NR,230.0,47,NR,NR,100,no,smooth,random,NR,NR,NR,NR,NR,NR,NR,NR,food_packaging,text_page5_results,E-SBS with 3.5kV; solution sonicated at 50C; TA at 20% w/w relative to FG mass; effective FG conc=14.3wt% after TA dilution per Table1; dm range endpoint (327nm=GE3%TA to 230nm=GE20%TA);MW_backfilled:Gelatin_typeA/B_bloom200-300_typical_Mw~50kDa,0.23916440394970956,40.23502912694674,0.3554116974758896,36.080000000000005,114.48,1.0392,5.438079308923196
Vilches2025,10.1016/j.jfoodeng.2025.112574,Journal of Food Engineering,2025,Gelatin,20.0,50,NR,acetic_acid/water,8/2 v/v,NR,NR,2.0,8.1,21.0,NR,NR,NR,NR,NR,NR,rotating_drum,70,NR,none,0,NR,276.0,81,NR,NR,100,no,smooth,random,NR,NR,NR,NR,NR,NR,NR,NR,food_packaging,Figure_2B,E-SBS with 3.5kV between needle and collector; solution sonicated at 50C; 67% thinner than no-voltage condition;MW_backfilled:Gelatin_typeA/B_bloom200-300_typical_Mw~50kDa,0.23916440394970956,40.23502912694674,0.4970792971690763,36.080000000000005,114.48,1.0392,5.62040086571715
Vilches2025,10.1016/j.jfoodeng.2025.112574,Journal of Food Engineering,2025,Gelatin,18.9,50,NR,acetic_acid/water,8/2 v/v,NR,NR,2.0,8.1,21.0,NR,NR,NR,NR,NR,NR,rotating_drum,70,NR,tannic_acid,3,NR,327.0,71,NR,NR,100,no,smooth,random,NR,NR,NR,NR,NR,NR,NR,NR,food_packaging,Figure_2C,E-SBS with 3.5kV; solution sonicated at 50C; TA at 3% w/w relative to FG mass; effective FG conc=18.9wt% after TA dilution per Table1;MW_backfilled:Gelatin_typeA/B_bloom200-300_typical_Mw~50kDa,0.23916440394970956,40.23502912694674,0.4697399358247771,36.080000000000005,114.48,1.0392,5.7899601708972535
Vilches2025,10.1016/j.jfoodeng.2025.112574,Journal of Food Engineering,2025,Gelatin,20.0,50,NR,acetic_acid/water,8/2 v/v,NR,NR,2.0,8.1,21.0,NR,NR,NR,NR,NR,NR,rotating_drum,70,NR,none,0,NR,830.0,243,NR,NR,100,no,smooth,random,NR,NR,NR,NR,NR,NR,NR,NR,food_packaging,Figure_2A,SBS without E-field (0 kV); solution sonicated at 50C for 1h; 25G spinal needle; baseline showing thick fibers when no voltage applied;MW_backfilled:Gelatin_typeA/B_bloom200-300_typical_Mw~50kDa,0.23916440394970956,40.23502912694674,0.4970792971690763,36.080000000000005,114.48,1.0392,6.721425700790643
Vilches2025,10.1016/j.jfoodeng.2025.112574,Journal of Food Engineering,2025,Gelatin,20.0,50,NR,acetic_acid/water,8/2 v/v,NR,NR,2.0,8.1,21.0,NR,NR,NR,NR,NR,NR,rotating_drum,70,NR,none,0,NR,443.0,NR,NR,NR,100,no,smooth,random,NR,NR,NR,NR,NR,NR,NR,NR,food_packaging,text_page7_DSC,E-SBS with 3.5kV; solution sonicated at 40C (lower temp=less denaturation=thicker fibers); diameter from DSC correlation discussion; SD not reported in main paper (Fig.S1 supplementary);MW_backfilled:Gelatin_typeA/B_bloom200-300_typical_Mw~50kDa,0.23916440394970956,40.23502912694674,0.4970792971690763,36.080000000000005,114.48,1.0392,6.093569770045136
Alvarenga2024,10.1016/j.apsusc.2023.159215,Applied Surface Science,2024,PA6,25.0,20,NR,formic_acid/dichloromethane,3:2,NR,NR,2.0,5.0,30.0,NR,0.7,2.27,NR,25,35,rod_collector,NR,NR,none,0,NR,240.0,97,NR,NR,150,NR,smooth,NR,50,0.184,0.183,22.21,123,90.07,NR,NR,air_filtration,Table_2_NFM-5;Table_3,PA6 conc 25% w/v (not wt%); nozzle inner ID 0.7 mm OD 1.53 mm outer ID 2.27 mm OD 3.16 mm; WD 30 cm for main fiber characterization; NFM-5 collected with rod collector; mat thickness varied by collection time; static electricity present in NFMs (inherent to SBS air friction); ANOVA showed no significant difference in fiber diameter between samples,0.7602440600472555,10.422876923130568,2.398570009449091,33.738,76.32,1.262,5.480638923341991
Alvarenga2024,10.1016/j.apsusc.2023.159215,Applied Surface Science,2024,PA6,25.0,20,NR,formic_acid/dichloromethane,3:2,NR,NR,2.0,5.0,30.0,NR,0.7,2.27,NR,25,35,rod_collector,NR,NR,none,0,NR,290.0,109,NR,NR,150,NR,smooth,NR,32,NR,NR,NR,123,91.0,NR,NR,air_filtration,Table_2_NFM-6;Table_3,PA6 conc 25% w/v (not wt%); nozzle inner ID 0.7 mm OD 1.53 mm outer ID 2.27 mm OD 3.16 mm; WD 30 cm for main fiber characterization; NFM-6 collected with rod collector; mat thickness varied by collection time; static electricity present in NFMs (inherent to SBS air friction); ANOVA showed no significant difference in fiber diameter between samples,0.7602440600472555,10.422876923130568,2.398570009449091,33.738,76.32,1.262,5.66988092298052
Alvarenga2024,10.1016/j.apsusc.2023.159215,Applied Surface Science,2024,PA6,25.0,20,NR,formic_acid/dichloromethane,3:2,NR,NR,2.0,5.0,30.0,NR,0.7,2.27,NR,25,35,rod_collector,NR,NR,none,0,NR,178.0,78,NR,NR,150,NR,smooth,NR,137,0.563,0.355,37.01,123,70.09,NR,NR,air_filtration,Table_2_NFM-1;Table_3,PA6 conc 25% w/v (not wt%); nozzle inner ID 0.7 mm OD 1.53 mm outer ID 2.27 mm OD 3.16 mm; WD 30 cm for main fiber characterization; NFM-1 collected with rod collector; mat thickness varied by collection time; static electricity present in NFMs (inherent to SBS air friction); ANOVA showed no significant difference in fiber diameter between samples,0.7602440600472555,10.422876923130568,2.398570009449091,33.738,76.32,1.262,5.181783550292085
Alvarenga2024,10.1016/j.apsusc.2023.159215,Applied Surface Science,2024,PA6,25.0,20,NR,formic_acid/dichloromethane,3:2,NR,NR,2.0,5.0,30.0,NR,0.7,2.27,NR,25,35,rod_collector,NR,NR,none,0,NR,245.0,108,NR,NR,150,NR,smooth,NR,114,0.454,0.337,25.8,123,80.39,NR,NR,air_filtration,Table_2_NFM-2;Table_3,PA6 conc 25% w/v (not wt%); nozzle inner ID 0.7 mm OD 1.53 mm outer ID 2.27 mm OD 3.16 mm; WD 30 cm for main fiber characterization; NFM-2 collected with rod collector; mat thickness varied by collection time; static electricity present in NFMs (inherent to SBS air friction); ANOVA showed no significant difference in fiber diameter between samples,0.7602440600472555,10.422876923130568,2.398570009449091,33.738,76.32,1.262,5.501258210544727
Alvarenga2024,10.1016/j.apsusc.2023.159215,Applied Surface Science,2024,PA6,25.0,20,NR,formic_acid/dichloromethane,3:2,NR,NR,2.0,5.0,30.0,NR,0.7,2.27,NR,25,35,rod_collector,NR,NR,none,0,NR,257.0,63,NR,NR,150,NR,smooth,NR,81,0.628,0.505,22.09,123,79.54,NR,NR,air_filtration,Table_2_NFM-3;Table_3,PA6 conc 25% w/v (not wt%); nozzle inner ID 0.7 mm OD 1.53 mm outer ID 2.27 mm OD 3.16 mm; WD 30 cm for main fiber characterization; NFM-3 collected with rod collector; mat thickness varied by collection time; static electricity present in NFMs (inherent to SBS air friction); ANOVA showed no significant difference in fiber diameter between samples,0.7602440600472555,10.422876923130568,2.398570009449091,33.738,76.32,1.262,5.54907608489522
Alvarenga2024,10.1016/j.apsusc.2023.159215,Applied Surface Science,2024,PA6,25.0,20,NR,formic_acid/dichloromethane,3:2,NR,NR,2.0,5.0,30.0,NR,0.7,2.27,NR,25,35,rod_collector,NR,NR,none,0,NR,208.0,63,NR,NR,150,NR,smooth,NR,60,0.41,0.276,43.71,123,90.37,NR,NR,air_filtration,Table_2_NFM-4;Table_3,PA6 conc 25% w/v (not wt%); nozzle inner ID 0.7 mm OD 1.53 mm outer ID 2.27 mm OD 3.16 mm; WD 30 cm for main fiber characterization; NFM-4 collected with rod collector; mat thickness varied by collection time; static electricity present in NFMs (inherent to SBS air friction); ANOVA showed no significant difference in fiber diameter between samples,0.7602440600472555,10.422876923130568,2.398570009449091,33.738,76.32,1.262,5.337538079701318
Alvarenga2024,10.1016/j.apsusc.2023.159215,Applied Surface Science,2024,PA6,25.0,20,NR,formic_acid/dichloromethane,3:2,NR,NR,2.0,7.0,30.0,NR,0.7,2.27,NR,25,35,rod_collector,NR,NR,none,0,NR,213.0,61,NR,NR,150,NR,smooth,NR,60,NR,NR,NR,123,84.8,NR,NR,air_filtration,Table_2_NFM-7;Table_3,PA6 conc 25% w/v (not wt%); nozzle inner ID 0.7 mm OD 1.53 mm outer ID 2.27 mm OD 3.16 mm; WD 30 cm for main fiber characterization; NFM-7 collected with rod collector; mat thickness varied by collection time; static electricity present in NFMs (inherent to SBS air friction); ANOVA showed no significant difference in fiber diameter between samples,0.7602440600472555,10.422876923130568,2.398570009449091,33.738,76.32,1.262,5.3612921657094255
Alvarenga2024,10.1016/j.apsusc.2023.159215,Applied Surface Science,2024,PA6,25.0,20,NR,formic_acid/dichloromethane,3:2,NR,NR,2.0,5.0,30.0,NR,0.7,2.27,NR,25,35,rotating_drum,NR,NR,none,0,NR,227.0,77,NR,NR,150,NR,smooth,NR,60,NR,NR,NR,112,88.78,NR,NR,air_filtration,Table_2_NFM-8;Table_3,PA6 conc 25% w/v (not wt%); nozzle inner ID 0.7 mm OD 1.53 mm outer ID 2.27 mm OD 3.16 mm; WD 30 cm for main fiber characterization; NFM-8 collected with drum collector; mat thickness varied by collection time; static electricity present in NFMs (inherent to SBS air friction); ANOVA showed no significant difference in fiber diameter between samples,0.7602440600472555,10.422876923130568,2.398570009449091,33.738,76.32,1.262,5.424950017481403
Chen2025,10.1016/j.polymdegradstab.2025.111428,Polymer Degradation and Stability,2025,PLA,5.0,75,NR,DCM,NR,NR,NR,2.0,10.0,60.0,NR,1,NR,NR,25,NR,NR,NR,NR,FAD_furan_flame_retardant,10,NR,271.0,102.6,NR,NR,NR,no,smooth,NR,NR,NR,NR,NR,NR,NR,NR,NR,flame_retardant_nonwoven,Table_1,P-FAD-10; LOI=31%; UL-94 V-0; Xc=4.18%; PHRR reduced 14.9%; THR reduced 21.4%;MW_backfilled:PLA_typical_Mw~75kDa,1.9732914063844191,3.8246605579401596,1.3073055567296776,27.84,39.6,1.325,5.602118820879701
Chen2025,10.1016/j.polymdegradstab.2025.111428,Polymer Degradation and Stability,2025,PLA,5.0,75,NR,DCM,NR,NR,NR,2.0,10.0,60.0,NR,1,NR,NR,25,NR,NR,NR,NR,FAD_furan_flame_retardant,5,NR,197.9,95.1,NR,NR,NR,no,smooth,NR,NR,NR,NR,NR,NR,NR,NR,NR,flame_retardant_nonwoven,Table_1,P-FAD-5; LOI=29%; UL-94 V-0; Xc=6.48%;MW_backfilled:PLA_typical_Mw~75kDa,1.9732914063844191,3.8246605579401596,1.3073055567296776,27.84,39.6,1.325,5.28776185260852
Chen2025,10.1016/j.polymdegradstab.2025.111428,Polymer Degradation and Stability,2025,PLA,5.0,75,NR,DCM,NR,NR,NR,2.0,10.0,60.0,NR,1,NR,NR,25,NR,NR,NR,NR,FAD_furan_flame_retardant,2.5,NR,160.6,84.1,NR,NR,NR,no,smooth,NR,NR,NR,NR,NR,NR,NR,NR,NR,flame_retardant_nonwoven,Table_1,P-FAD-2.5; LOI=24%; UL-94 V-2; Xc=4.12%;MW_backfilled:PLA_typical_Mw~75kDa,1.9732914063844191,3.8246605579401596,1.3073055567296776,27.84,39.6,1.325,5.078916801512661
Chen2025,10.1016/j.polymdegradstab.2025.111428,Polymer Degradation and Stability,2025,PLA,5.0,75,NR,DCM,NR,NR,NR,2.0,10.0,60.0,NR,1,NR,NR,25,NR,NR,NR,NR,FAD_furan_flame_retardant,0,NR,144.8,70.7,NR,NR,NR,no,smooth,NR,NR,NR,NR,NR,NR,NR,NR,NR,flame_retardant_nonwoven,Table_1,PLA control; LOI=20%; no UL-94 rating; Xc=1.11%;MW_backfilled:PLA_typical_Mw~75kDa,1.9732914063844191,3.8246605579401596,1.3073055567296776,27.84,39.6,1.325,4.975353479951616
Dong2022,10.1016/j.seppur.2022.121903,Separation and Purification Technology,2022,PVDF,16.0,310,NR,DMF/acetone,3:1_v/v,NR,NR,2.0,2.0,56.0,NR,NR,NR,NR,NR,NR,stainless_mesh_with_air_suction,NR,NR,ZAH_ZnO_seed,NR,NR,517.4,158.72,NR,NR,NR,NR,fluffy_loose_structure,NR,NR,1.19,NR,36.44,132.5,NR,NR,NR,oil_water_separation,Figure_2a_text,PVDF Solef 6010 300-320kDa; 17%w/v in DMF/acetone 3:1; ZAH 0.5-1.5%w/v as ZnO seed; SBS membrane hydrophobic WCA=132.5deg; after ZnO-NW hydrothermal growth becomes superhydrophilic; O/W sep eff>97%; pore diameter 4025±393nm; WCA recorded for base SBS membrane before post-processing; polymer conc ~16wt% converted from 17%w/v,1.0178859950331691,10.867569606647747,1.4722703032159756,33.435,128.775,0.9039999999999999,6.248816269751929
Ramalho2025,10.1016/j.ceramint.2025.07.285,Ceramics International,2025,PVP,10.0,1300,NR,ethanol,NR,NR,NR,1.7237,6.0,40.0,NR,NR,NR,6.5,90,NR,tube_collector,NR,NR,ICIE16_bioactive_glass,0,NR,410.0,140,NR,NR,100,NR,smooth_cylindrical_nanoroughness,NR,NR,NR,NR,NR,NR,NR,0,NR,bone_tissue_engineering,Table_2,A-HSBS; PVP+ICIE16_precursors; pure_ICIE16; amorphous XRD confirmed; not stat different from other conditions (Tukey p>0.05 for all pairs except 25psi conditions); inorganic fiber system,2.666173345198204,4.753731130134789,2.103610769361383,22.39,78.4,0.789,6.016157159698354
Ramalho2025,10.1016/j.ceramint.2025.07.285,Ceramics International,2025,PVP,10.0,1300,NR,ethanol,NR,NR,NR,1.7237,6.0,40.0,NR,NR,NR,6.5,90,NR,tube_collector,NR,NR,ICIE16+Sr_3mol%,3,NR,1260.0,310,NR,NR,100,NR,smooth_cylindrical_nanoroughness,NR,NR,NR,NR,NR,NR,NR,0,NR,bone_tissue_engineering,Table_4,A-HSBS; 3mol%Sr-doped ICIE16; Sr doping significantly increases diameter vs pure (p<0.0001); Sr increases solution viscosity via ionic bridges in PVP matrix; spun at time=0h to avoid viscosity increase from aging,2.666173345198204,4.753731130134789,2.103610769361383,22.39,78.4,0.789,7.138866999945524
Ramalho2025,10.1016/j.ceramint.2025.07.285,Ceramics International,2025,PVP,10.0,1300,NR,ethanol,NR,NR,NR,1.379,4.5,40.0,NR,NR,NR,6.5,90,NR,tube_collector,NR,NR,ICIE16_bioactive_glass,0,NR,430.0,160,NR,NR,100,NR,smooth_cylindrical_nanoroughness,NR,NR,NR,NR,NR,NR,NR,0,NR,bone_tissue_engineering,Table_2,A-HSBS; PVP+ICIE16_precursors; pure_ICIE16; amorphous XRD confirmed; not stat different from other conditions (Tukey p>0.05 for all pairs except 25psi conditions); inorganic fiber system,2.666173345198204,4.753731130134789,2.103610769361383,22.39,78.4,0.789,6.063785208687608
Ramalho2025,10.1016/j.ceramint.2025.07.285,Ceramics International,2025,PVP,10.0,1300,NR,ethanol,NR,NR,NR,1.7237,4.5,40.0,NR,NR,NR,6.5,90,NR,tube_collector,NR,NR,ICIE16_bioactive_glass,0,NR,380.0,90,NR,NR,100,NR,smooth_cylindrical_nanoroughness,NR,NR,NR,NR,NR,NR,NR,0,NR,bone_tissue_engineering,Table_2,A-HSBS; PVP+ICIE16_precursors; pure_ICIE16; amorphous XRD confirmed; not stat different from other conditions (Tukey p>0.05 for all pairs except 25psi conditions); inorganic fiber system,2.666173345198204,4.753731130134789,2.103610769361383,22.39,78.4,0.789,5.940171252720432
Ramalho2025,10.1016/j.ceramint.2025.07.285,Ceramics International,2025,PVP,10.0,1300,NR,ethanol,NR,NR,NR,1.379,6.0,40.0,NR,NR,NR,6.5,90,NR,tube_collector,NR,NR,ICIE16_bioactive_glass,0,NR,440.0,110,NR,NR,100,NR,smooth_cylindrical_nanoroughness,NR,NR,NR,NR,NR,NR,NR,0,NR,bone_tissue_engineering,Table_2,A-HSBS; PVP+ICIE16_precursors; pure_ICIE16; amorphous XRD confirmed; not stat different from other conditions (Tukey p>0.05 for all pairs except 25psi conditions); inorganic fiber system,2.666173345198204,4.753731130134789,2.103610769361383,22.39,78.4,0.789,6.0867747269123065
Ramalho2025,10.1016/j.ceramint.2025.07.285,Ceramics International,2025,PVP,10.0,1300,NR,ethanol,NR,NR,NR,1.7237,6.0,40.0,NR,NR,NR,6.5,90,NR,tube_collector,NR,NR,ICIE16+Sr_2mol%,2,NR,1030.0,310,NR,NR,100,NR,smooth_cylindrical_nanoroughness,NR,NR,NR,NR,NR,NR,NR,0,NR,bone_tissue_engineering,Table_4,A-HSBS; 2mol%Sr-doped ICIE16; Sr doping significantly increases diameter vs pure (p<0.0001); Sr increases solution viscosity via ionic bridges in PVP matrix; spun at time=0h to avoid viscosity increase from aging,2.666173345198204,4.753731130134789,2.103610769361383,22.39,78.4,0.789,6.937314081223682
Ramalho2025,10.1016/j.ceramint.2025.07.285,Ceramics International,2025,PVP,10.0,1300,NR,ethanol,NR,NR,NR,1.7237,6.0,40.0,NR,NR,NR,6.5,90,NR,tube_collector,NR,NR,ICIE16+Sr_1mol%,1,NR,1340.0,400,NR,NR,100,NR,smooth_cylindrical_nanoroughness,NR,NR,NR,NR,NR,NR,NR,0,NR,bone_tissue_engineering,Table_4,A-HSBS; 1mol%Sr-doped ICIE16; Sr doping significantly increases diameter vs pure (p<0.0001); Sr increases solution viscosity via ionic bridges in PVP matrix; spun at time=0h to avoid viscosity increase from aging,2.666173345198204,4.753731130134789,2.103610769361383,22.39,78.4,0.789,7.200424892944957
Pakolpakcil2023,10.32710/tekstilvekonfeksiyon.1215378,Tekstil ve Konfeksiyon,2023,PBS,9.0,110,NR,chloroform/ethanol,3:1,NR,30.4,5.0,80.0,30.0,single_needle_22G,0.41,NR,NR,25,45,rotating_drum,100,NR,none,0,NR,212.0,136,NR,NR,100,no,smooth,random,NR,NR,NR,NR,NR,NR,NR,NR,filtration/biomedical,Table_1,3^3 full factorial DoE; R18; surface_tension=30.4mN/m; ANOVA: concentration (p=0.010) and flow_rate (p=0.013) significant; air_pressure not significant (p=0.817); PBS FZ78TM commercial grade (biodegradable polyester); shear-thinning non-Newtonian solution;MW_backfilled:PBS_commercial_grade_typical_Mw~110kDa_Showa_Denko_BioPBS,2.140492246802971,3.5554205288387672,2.531346131069194,25.9525,65.5,1.314,5.356586274672012
Pakolpakcil2023,10.32710/tekstilvekonfeksiyon.1215378,Tekstil ve Konfeksiyon,2023,PBS,10.0,110,NR,chloroform/ethanol,3:1,NR,25.9,3.0,80.0,30.0,single_needle_22G,0.41,NR,NR,25,45,rotating_drum,100,NR,none,0,NR,198.0,162,NR,NR,100,no,smooth,random,NR,NR,NR,NR,NR,NR,NR,NR,filtration/biomedical,Table_1,3^3 full factorial DoE; R21; surface_tension=25.9mN/m; ANOVA: concentration (p=0.010) and flow_rate (p=0.013) significant; air_pressure not significant (p=0.817); PBS FZ78TM commercial grade (biodegradable polyester); shear-thinning non-Newtonian solution;MW_backfilled:PBS_commercial_grade_typical_Mw~110kDa_Showa_Denko_BioPBS,2.140492246802971,3.5554205288387672,2.812606812299104,25.9525,65.5,1.314,5.288267030694535
Pakolpakcil2023,10.32710/tekstilvekonfeksiyon.1215378,Tekstil ve Konfeksiyon,2023,PBS,9.0,110,NR,chloroform/ethanol,3:1,NR,30.4,5.0,70.0,30.0,single_needle_22G,0.41,NR,NR,25,45,rotating_drum,100,NR,none,0,NR,202.0,129,NR,NR,100,no,smooth,random,NR,NR,NR,NR,NR,NR,NR,NR,filtration/biomedical,Table_1,3^3 full factorial DoE; R17; surface_tension=30.4mN/m; ANOVA: concentration (p=0.010) and flow_rate (p=0.013) significant; air_pressure not significant (p=0.817); PBS FZ78TM commercial grade (biodegradable polyester); shear-thinning non-Newtonian solution;MW_backfilled:PBS_commercial_grade_typical_Mw~110kDa_Showa_Denko_BioPBS,2.140492246802971,3.5554205288387672,2.531346131069194,25.9525,65.5,1.314,5.308267697401205
Pakolpakcil2023,10.32710/tekstilvekonfeksiyon.1215378,Tekstil ve Konfeksiyon,2023,PBS,10.0,110,NR,chloroform/ethanol,3:1,NR,25.9,4.0,60.0,30.0,single_needle_22G,0.41,NR,NR,25,45,rotating_drum,100,NR,none,0,NR,250.0,210,NR,NR,100,no,smooth,random,NR,NR,NR,NR,NR,NR,NR,NR,filtration/biomedical,Table_1,3^3 full factorial DoE; R22; surface_tension=25.9mN/m; ANOVA: concentration (p=0.010) and flow_rate (p=0.013) significant; air_pressure not significant (p=0.817); PBS FZ78TM commercial grade (biodegradable polyester); shear-thinning non-Newtonian solution;MW_backfilled:PBS_commercial_grade_typical_Mw~110kDa_Showa_Denko_BioPBS,2.140492246802971,3.5554205288387672,2.812606812299104,25.9525,65.5,1.314,5.521460917862246
Pakolpakcil2023,10.32710/tekstilvekonfeksiyon.1215378,Tekstil ve Konfeksiyon,2023,PBS,9.0,110,NR,chloroform/ethanol,3:1,NR,30.4,4.0,80.0,30.0,single_needle_22G,0.41,NR,NR,25,45,rotating_drum,100,NR,none,0,NR,188.0,148,NR,NR,100,no,smooth,random,NR,NR,NR,NR,119,NR,NR,NR,filtration/biomedical,Table_1,3^3 full factorial DoE; R15; surface_tension=30.4mN/m; ANOVA: concentration (p=0.010) and flow_rate (p=0.013) significant; air_pressure not significant (p=0.817); PBS FZ78TM commercial grade (biodegradable polyester); shear-thinning non-Newtonian solution; contact_angle=119+/-8deg (optimum condition);MW_backfilled:PBS_commercial_grade_typical_Mw~110kDa_Showa_Denko_BioPBS,2.140492246802971,3.5554205288387672,2.531346131069194,25.9525,65.5,1.314,5.236441962829949
Pakolpakcil2023,10.32710/tekstilvekonfeksiyon.1215378,Tekstil ve Konfeksiyon,2023,PBS,9.0,110,NR,chloroform/ethanol,3:1,NR,30.4,5.0,60.0,30.0,single_needle_22G,0.41,NR,NR,25,45,rotating_drum,100,NR,none,0,NR,218.0,151,NR,NR,100,no,smooth,random,NR,NR,NR,NR,NR,NR,NR,NR,filtration/biomedical,Table_1,3^3 full factorial DoE; R16; surface_tension=30.4mN/m; ANOVA: concentration (p=0.010) and flow_rate (p=0.013) significant; air_pressure not significant (p=0.817); PBS FZ78TM commercial grade (biodegradable polyester); shear-thinning non-Newtonian solution;MW_backfilled:PBS_commercial_grade_typical_Mw~110kDa_Showa_Denko_BioPBS,2.140492246802971,3.5554205288387672,2.531346131069194,25.9525,65.5,1.314,5.384495062789089
Pakolpakcil2023,10.32710/tekstilvekonfeksiyon.1215378,Tekstil ve Konfeksiyon,2023,PBS,9.0,110,NR,chloroform/ethanol,3:1,NR,30.4,4.0,70.0,30.0,single_needle_22G,0.41,NR,NR,25,45,rotating_drum,100,NR,none,0,NR,185.0,151,NR,NR,100,no,smooth,random,NR,NR,NR,NR,NR,NR,NR,NR,filtration/biomedical,Table_1,3^3 full factorial DoE; R14; surface_tension=30.4mN/m; ANOVA: concentration (p=0.010) and flow_rate (p=0.013) significant; air_pressure not significant (p=0.817); PBS FZ78TM commercial grade (biodegradable polyester); shear-thinning non-Newtonian solution;MW_backfilled:PBS_commercial_grade_typical_Mw~110kDa_Showa_Denko_BioPBS,2.140492246802971,3.5554205288387672,2.531346131069194,25.9525,65.5,1.314,5.220355825078324
Pakolpakcil2023,10.32710/tekstilvekonfeksiyon.1215378,Tekstil ve Konfeksiyon,2023,PBS,9.0,110,NR,chloroform/ethanol,3:1,NR,30.4,4.0,60.0,30.0,single_needle_22G,0.41,NR,NR,25,45,rotating_drum,100,NR,none,0,NR,218.0,109,NR,NR,100,no,smooth,random,NR,NR,NR,NR,NR,NR,NR,NR,filtration/biomedical,Table_1,3^3 full factorial DoE; R13; surface_tension=30.4mN/m; ANOVA: concentration (p=0.010) and flow_rate (p=0.013) significant; air_pressure not significant (p=0.817); PBS FZ78TM commercial grade (biodegradable polyester); shear-thinning non-Newtonian solution;MW_backfilled:PBS_commercial_grade_typical_Mw~110kDa_Showa_Denko_BioPBS,2.140492246802971,3.5554205288387672,2.531346131069194,25.9525,65.5,1.314,5.384495062789089
Pakolpakcil2023,10.32710/tekstilvekonfeksiyon.1215378,Tekstil ve Konfeksiyon,2023,PBS,9.0,110,NR,chloroform/ethanol,3:1,NR,30.4,3.0,70.0,30.0,single_needle_22G,0.41,NR,NR,25,45,rotating_drum,100,NR,none,0,NR,188.0,141,NR,NR,100,no,smooth,random,NR,NR,NR,NR,NR,NR,NR,NR,filtration/biomedical,Table_1,3^3 full factorial DoE; R11; surface_tension=30.4mN/m; ANOVA: concentration (p=0.010) and flow_rate (p=0.013) significant; air_pressure not significant (p=0.817); PBS FZ78TM commercial grade (biodegradable polyester); shear-thinning non-Newtonian solution;MW_backfilled:PBS_commercial_grade_typical_Mw~110kDa_Showa_Denko_BioPBS,2.140492246802971,3.5554205288387672,2.531346131069194,25.9525,65.5,1.314,5.236441962829949
Pakolpakcil2023,10.32710/tekstilvekonfeksiyon.1215378,Tekstil ve Konfeksiyon,2023,PBS,9.0,110,NR,chloroform/ethanol,3:1,NR,30.4,3.0,80.0,30.0,single_needle_22G,0.41,NR,NR,25,45,rotating_drum,100,NR,none,0,NR,156.0,95,NR,NR,100,no,smooth,random,NR,NR,NR,NR,NR,NR,NR,NR,filtration/biomedical,Table_1,3^3 full factorial DoE; R12; surface_tension=30.4mN/m; ANOVA: concentration (p=0.010) and flow_rate (p=0.013) significant; air_pressure not significant (p=0.817); PBS FZ78TM commercial grade (biodegradable polyester); shear-thinning non-Newtonian solution;MW_backfilled:PBS_commercial_grade_typical_Mw~110kDa_Showa_Denko_BioPBS,2.140492246802971,3.5554205288387672,2.531346131069194,25.9525,65.5,1.314,5.049856007249537
Pakolpakcil2023,10.32710/tekstilvekonfeksiyon.1215378,Tekstil ve Konfeksiyon,2023,PBS,8.0,110,NR,chloroform/ethanol,3:1,NR,33.8,5.0,60.0,30.0,single_needle_22G,0.41,NR,NR,25,45,rotating_drum,100,NR,none,0,NR,207.0,102,NR,NR,100,yes,smooth,random,NR,NR,NR,NR,NR,NR,NR,NR,filtration/biomedical,Table_1,3^3 full factorial DoE; R7; surface_tension=33.8mN/m; ANOVA: concentration (p=0.010) and flow_rate (p=0.013) significant; air_pressure not significant (p=0.817); PBS FZ78TM commercial grade (biodegradable polyester); shear-thinning non-Newtonian solution;MW_backfilled:PBS_commercial_grade_typical_Mw~110kDa_Showa_Denko_BioPBS,2.140492246802971,3.5554205288387672,2.250085449839283,25.9525,65.5,1.314,5.332718793265369
Pakolpakcil2023,10.32710/tekstilvekonfeksiyon.1215378,Tekstil ve Konfeksiyon,2023,PBS,8.0,110,NR,chloroform/ethanol,3:1,NR,33.8,5.0,70.0,30.0,single_needle_22G,0.41,NR,NR,25,45,rotating_drum,100,NR,none,0,NR,202.0,115,NR,NR,100,yes,smooth,random,NR,NR,NR,NR,NR,NR,NR,NR,filtration/biomedical,Table_1,3^3 full factorial DoE; R8; surface_tension=33.8mN/m; ANOVA: concentration (p=0.010) and flow_rate (p=0.013) significant; air_pressure not significant (p=0.817); PBS FZ78TM commercial grade (biodegradable polyester); shear-thinning non-Newtonian solution;MW_backfilled:PBS_commercial_grade_typical_Mw~110kDa_Showa_Denko_BioPBS,2.140492246802971,3.5554205288387672,2.250085449839283,25.9525,65.5,1.314,5.308267697401205
Pakolpakcil2023,10.32710/tekstilvekonfeksiyon.1215378,Tekstil ve Konfeksiyon,2023,PBS,8.0,110,NR,chloroform/ethanol,3:1,NR,33.8,3.0,80.0,30.0,single_needle_22G,0.41,NR,NR,25,45,rotating_drum,100,NR,none,0,NR,207.0,146,NR,NR,100,yes,smooth,random,NR,NR,NR,NR,NR,NR,NR,NR,filtration/biomedical,Table_1,3^3 full factorial DoE; R3; surface_tension=33.8mN/m; ANOVA: concentration (p=0.010) and flow_rate (p=0.013) significant; air_pressure not significant (p=0.817); PBS FZ78TM commercial grade (biodegradable polyester); shear-thinning non-Newtonian solution;MW_backfilled:PBS_commercial_grade_typical_Mw~110kDa_Showa_Denko_BioPBS,2.140492246802971,3.5554205288387672,2.250085449839283,25.9525,65.5,1.314,5.332718793265369
Pakolpakcil2023,10.32710/tekstilvekonfeksiyon.1215378,Tekstil ve Konfeksiyon,2023,PBS,8.0,110,NR,chloroform/ethanol,3:1,NR,33.8,4.0,60.0,30.0,single_needle_22G,0.41,NR,NR,25,45,rotating_drum,100,NR,none,0,NR,237.0,146,NR,NR,100,yes,smooth,random,NR,NR,NR,NR,NR,NR,NR,NR,filtration/biomedical,Table_1,3^3 full factorial DoE; R4; surface_tension=33.8mN/m; ANOVA: concentration (p=0.010) and flow_rate (p=0.013) significant; air_pressure not significant (p=0.817); PBS FZ78TM commercial grade (biodegradable polyester); shear-thinning non-Newtonian solution;MW_backfilled:PBS_commercial_grade_typical_Mw~110kDa_Showa_Denko_BioPBS,2.140492246802971,3.5554205288387672,2.250085449839283,25.9525,65.5,1.314,5.4680601411351315
Pakolpakcil2023,10.32710/tekstilvekonfeksiyon.1215378,Tekstil ve Konfeksiyon,2023,PBS,8.0,110,NR,chloroform/ethanol,3:1,NR,33.8,3.0,60.0,30.0,single_needle_22G,0.41,NR,NR,25,45,rotating_drum,100,NR,none,0,NR,224.0,133,NR,NR,100,yes,smooth,random,NR,NR,NR,NR,NR,NR,NR,NR,filtration/biomedical,Table_1,3^3 full factorial DoE; R1; surface_tension=33.8mN/m; ANOVA: concentration (p=0.010) and flow_rate (p=0.013) significant; air_pressure not significant (p=0.817); PBS FZ78TM commercial grade (biodegradable polyester); shear-thinning non-Newtonian solution;MW_backfilled:PBS_commercial_grade_typical_Mw~110kDa_Showa_Denko_BioPBS,2.140492246802971,3.5554205288387672,2.250085449839283,25.9525,65.5,1.314,5.4116460518550396
Pakolpakcil2023,10.32710/tekstilvekonfeksiyon.1215378,Tekstil ve Konfeksiyon,2023,PBS,8.0,110,NR,chloroform/ethanol,3:1,NR,33.8,3.0,70.0,30.0,single_needle_22G,0.41,NR,NR,25,45,rotating_drum,100,NR,none,0,NR,212.0,150,NR,NR,100,yes,smooth,random,NR,NR,NR,NR,NR,NR,NR,NR,filtration/biomedical,Table_1,3^3 full factorial DoE; R2; surface_tension=33.8mN/m; ANOVA: concentration (p=0.010) and flow_rate (p=0.013) significant; air_pressure not significant (p=0.817); PBS FZ78TM commercial grade (biodegradable polyester); shear-thinning non-Newtonian solution;MW_backfilled:PBS_commercial_grade_typical_Mw~110kDa_Showa_Denko_BioPBS,2.140492246802971,3.5554205288387672,2.250085449839283,25.9525,65.5,1.314,5.356586274672012
Pakolpakcil2023,10.32710/tekstilvekonfeksiyon.1215378,Tekstil ve Konfeksiyon,2023,PBS,8.0,110,NR,chloroform/ethanol,3:1,NR,33.8,4.0,70.0,30.0,single_needle_22G,0.41,NR,NR,25,45,rotating_drum,100,NR,none,0,NR,209.0,140,NR,NR,100,yes,smooth,random,NR,NR,NR,NR,NR,NR,NR,NR,filtration/biomedical,Table_1,3^3 full factorial DoE; R5; surface_tension=33.8mN/m; ANOVA: concentration (p=0.010) and flow_rate (p=0.013) significant; air_pressure not significant (p=0.817); PBS FZ78TM commercial grade (biodegradable polyester); shear-thinning non-Newtonian solution;MW_backfilled:PBS_commercial_grade_typical_Mw~110kDa_Showa_Denko_BioPBS,2.140492246802971,3.5554205288387672,2.250085449839283,25.9525,65.5,1.314,5.342334251964811
Pakolpakcil2023,10.32710/tekstilvekonfeksiyon.1215378,Tekstil ve Konfeksiyon,2023,PBS,8.0,110,NR,chloroform/ethanol,3:1,NR,33.8,4.0,80.0,30.0,single_needle_22G,0.41,NR,NR,25,45,rotating_drum,100,NR,none,0,NR,177.0,114,NR,NR,100,yes,smooth,random,NR,NR,NR,NR,NR,NR,NR,NR,filtration/biomedical,Table_1,3^3 full factorial DoE; R6; surface_tension=33.8mN/m; ANOVA: concentration (p=0.010) and flow_rate (p=0.013) significant; air_pressure not significant (p=0.817); PBS FZ78TM commercial grade (biodegradable polyester); shear-thinning non-Newtonian solution;MW_backfilled:PBS_commercial_grade_typical_Mw~110kDa_Showa_Denko_BioPBS,2.140492246802971,3.5554205288387672,2.250085449839283,25.9525,65.5,1.314,5.176149732573829
Pakolpakcil2023,10.32710/tekstilvekonfeksiyon.1215378,Tekstil ve Konfeksiyon,2023,PBS,8.0,110,NR,chloroform/ethanol,3:1,NR,33.8,5.0,80.0,30.0,single_needle_22G,0.41,NR,NR,25,45,rotating_drum,100,NR,none,0,NR,193.0,141,NR,NR,100,yes,smooth,random,NR,NR,NR,NR,NR,NR,NR,NR,filtration/biomedical,Table_1,3^3 full factorial DoE; R9; surface_tension=33.8mN/m; ANOVA: concentration (p=0.010) and flow_rate (p=0.013) significant; air_pressure not significant (p=0.817); PBS FZ78TM commercial grade (biodegradable polyester); shear-thinning non-Newtonian solution;MW_backfilled:PBS_commercial_grade_typical_Mw~110kDa_Showa_Denko_BioPBS,2.140492246802971,3.5554205288387672,2.250085449839283,25.9525,65.5,1.314,5.262690188904886
Pakolpakcil2023,10.32710/tekstilvekonfeksiyon.1215378,Tekstil ve Konfeksiyon,2023,PBS,9.0,110,NR,chloroform/ethanol,3:1,NR,30.4,3.0,60.0,30.0,single_needle_22G,0.41,NR,NR,25,45,rotating_drum,100,NR,none,0,NR,199.0,115,NR,NR,100,no,smooth,random,NR,NR,NR,NR,NR,NR,NR,NR,filtration/biomedical,Table_1,3^3 full factorial DoE; R10; surface_tension=30.4mN/m; ANOVA: concentration (p=0.010) and flow_rate (p=0.013) significant; air_pressure not significant (p=0.817); PBS FZ78TM commercial grade (biodegradable polyester); shear-thinning non-Newtonian solution;MW_backfilled:PBS_commercial_grade_typical_Mw~110kDa_Showa_Denko_BioPBS,2.140492246802971,3.5554205288387672,2.531346131069194,25.9525,65.5,1.314,5.293304824724492
Pakolpakcil2023,10.32710/tekstilvekonfeksiyon.1215378,Tekstil ve Konfeksiyon,2023,PBS,10.0,110,NR,chloroform/ethanol,3:1,NR,25.9,5.0,70.0,30.0,single_needle_22G,0.41,NR,NR,25,45,rotating_drum,100,NR,none,0,NR,238.0,191,NR,NR,100,no,smooth,random,NR,NR,NR,NR,NR,NR,NR,NR,filtration/biomedical,Table_1,3^3 full factorial DoE; R26; surface_tension=25.9mN/m; ANOVA: concentration (p=0.010) and flow_rate (p=0.013) significant; air_pressure not significant (p=0.817); PBS FZ78TM commercial grade (biodegradable polyester); shear-thinning non-Newtonian solution;MW_backfilled:PBS_commercial_grade_typical_Mw~110kDa_Showa_Denko_BioPBS,2.140492246802971,3.5554205288387672,2.812606812299104,25.9525,65.5,1.314,5.472270673671475
Pakolpakcil2023,10.32710/tekstilvekonfeksiyon.1215378,Tekstil ve Konfeksiyon,2023,PBS,10.0,110,NR,chloroform/ethanol,3:1,NR,25.9,5.0,60.0,30.0,single_needle_22G,0.41,NR,NR,25,45,rotating_drum,100,NR,none,0,NR,237.0,183,NR,NR,100,no,smooth,random,NR,NR,NR,NR,NR,NR,NR,NR,filtration/biomedical,Table_1,3^3 full factorial DoE; R25; surface_tension=25.9mN/m; ANOVA: concentration (p=0.010) and flow_rate (p=0.013) significant; air_pressure not significant (p=0.817); PBS FZ78TM commercial grade (biodegradable polyester); shear-thinning non-Newtonian solution;MW_backfilled:PBS_commercial_grade_typical_Mw~110kDa_Showa_Denko_BioPBS,2.140492246802971,3.5554205288387672,2.812606812299104,25.9525,65.5,1.314,5.4680601411351315
Pakolpakcil2023,10.32710/tekstilvekonfeksiyon.1215378,Tekstil ve Konfeksiyon,2023,PBS,10.0,110,NR,chloroform/ethanol,3:1,NR,25.9,4.0,80.0,30.0,single_needle_22G,0.41,NR,NR,25,45,rotating_drum,100,NR,none,0,NR,205.0,125,NR,NR,100,no,smooth,random,NR,NR,NR,NR,NR,NR,NR,NR,filtration/biomedical,Table_1,3^3 full factorial DoE; R24; surface_tension=25.9mN/m; ANOVA: concentration (p=0.010) and flow_rate (p=0.013) significant; air_pressure not significant (p=0.817); PBS FZ78TM commercial grade (biodegradable polyester); shear-thinning non-Newtonian solution;MW_backfilled:PBS_commercial_grade_typical_Mw~110kDa_Showa_Denko_BioPBS,2.140492246802971,3.5554205288387672,2.812606812299104,25.9525,65.5,1.314,5.3230099791384085
Pakolpakcil2023,10.32710/tekstilvekonfeksiyon.1215378,Tekstil ve Konfeksiyon,2023,PBS,10.0,110,NR,chloroform/ethanol,3:1,NR,25.9,5.0,80.0,30.0,single_needle_22G,0.41,NR,NR,25,45,rotating_drum,100,NR,none,0,NR,237.0,148,NR,NR,100,no,smooth,random,NR,NR,NR,NR,NR,NR,NR,NR,filtration/biomedical,Table_1,3^3 full factorial DoE; R27; surface_tension=25.9mN/m; ANOVA: concentration (p=0.010) and flow_rate (p=0.013) significant; air_pressure not significant (p=0.817); PBS FZ78TM commercial grade (biodegradable polyester); shear-thinning non-Newtonian solution;MW_backfilled:PBS_commercial_grade_typical_Mw~110kDa_Showa_Denko_BioPBS,2.140492246802971,3.5554205288387672,2.812606812299104,25.9525,65.5,1.314,5.4680601411351315
Pakolpakcil2023,10.32710/tekstilvekonfeksiyon.1215378,Tekstil ve Konfeksiyon,2023,PBS,10.0,110,NR,chloroform/ethanol,3:1,NR,25.9,4.0,70.0,30.0,single_needle_22G,0.41,NR,NR,25,45,rotating_drum,100,NR,none,0,NR,222.0,148,NR,NR,100,no,smooth,random,NR,NR,NR,NR,NR,NR,NR,NR,filtration/biomedical,Table_1,3^3 full factorial DoE; R23; surface_tension=25.9mN/m; ANOVA: concentration (p=0.010) and flow_rate (p=0.013) significant; air_pressure not significant (p=0.817); PBS FZ78TM commercial grade (biodegradable polyester); shear-thinning non-Newtonian solution;MW_backfilled:PBS_commercial_grade_typical_Mw~110kDa_Showa_Denko_BioPBS,2.140492246802971,3.5554205288387672,2.812606812299104,25.9525,65.5,1.314,5.402677381872279
Pakolpakcil2023,10.32710/tekstilvekonfeksiyon.1215378,Tekstil ve Konfeksiyon,2023,PBS,10.0,110,NR,chloroform/ethanol,3:1,NR,25.9,3.0,60.0,30.0,single_needle_22G,0.41,NR,NR,25,45,rotating_drum,100,NR,none,0,NR,315.0,177,NR,NR,100,no,smooth,random,NR,NR,NR,NR,NR,NR,NR,NR,filtration/biomedical,Table_1,3^3 full factorial DoE; R19; surface_tension=25.9mN/m; ANOVA: concentration (p=0.010) and flow_rate (p=0.013) significant; air_pressure not significant (p=0.817); PBS FZ78TM commercial grade (biodegradable polyester); shear-thinning non-Newtonian solution;MW_backfilled:PBS_commercial_grade_typical_Mw~110kDa_Showa_Denko_BioPBS,2.140492246802971,3.5554205288387672,2.812606812299104,25.9525,65.5,1.314,5.752572638825633
Pakolpakcil2023,10.32710/tekstilvekonfeksiyon.1215378,Tekstil ve Konfeksiyon,2023,PBS,10.0,110,NR,chloroform/ethanol,3:1,NR,25.9,3.0,70.0,30.0,single_needle_22G,0.41,NR,NR,25,45,rotating_drum,100,NR,none,0,NR,213.0,135,NR,NR,100,no,smooth,random,NR,NR,NR,NR,NR,NR,NR,NR,filtration/biomedical,Table_1,3^3 full factorial DoE; R20; surface_tension=25.9mN/m; ANOVA: concentration (p=0.010) and flow_rate (p=0.013) significant; air_pressure not significant (p=0.817); PBS FZ78TM commercial grade (biodegradable polyester); shear-thinning non-Newtonian solution;MW_backfilled:PBS_commercial_grade_typical_Mw~110kDa_Showa_Denko_BioPBS,2.140492246802971,3.5554205288387672,2.812606812299104,25.9525,65.5,1.314,5.3612921657094255
Medeiros2016,10.1021/acsbiomaterials.6b00072,ACS Biomaterials Science & Engineering,2016,PDLLA,15.0,94,NR,dimethyl_carbonate,NR,NR,NR,1.379,7.2,10.0,concentric,NR,NR,NR,NR,NR,liquid_nitrogen_bath,NR,NR,none,0,NR,412.0,157,NR,NR,100,no,porous_cryogenic,random,NR,NR,NR,NR,NR,NR,NR,NR,tissue_engineering,Figure_1C_text,concentration_wv_not_ww; cryogenic_SBS_TIPS_process; WD_is_nozzle_to_liquid_N2_surface; smooth_control_at_25cm_WD_600rpm_drum,1.491766056235564,6.270780134270454,2.3920468711737266,28.5,90.0,1.069,6.021023349349527
Medeiros2016,10.1021/acsbiomaterials.6b00072,ACS Biomaterials Science & Engineering,2016,PDLLA,8.0,94,NR,dimethyl_carbonate,NR,NR,NR,1.379,7.2,10.0,concentric,NR,NR,NR,NR,NR,liquid_nitrogen_bath,NR,NR,none,0,NR,99.0,20,NR,NR,100,yes,porous_cryogenic,random,NR,NR,NR,NR,NR,NR,NR,NR,tissue_engineering,Figure_1C_text,concentration_wv_not_ww; cryogenic_SBS_TIPS_process; porous_spheres_entangled_in_fiber_network_at_this_conc,1.491766056235564,6.270780134270454,1.2757583312926541,28.5,90.0,1.069,4.59511985013459
Freire2022,10.1002/pen.26024,Polymer Engineering and Science,2022,PBAT,10.0,660,NR,chloroform,NR,NR,NR,1.379,3.0,20.0,NR,NR,NR,NR,35,67.5,rotating_drum,NR,NR,none,0,NR,388.0,131,NR,NR,100,no,smooth,random,NR,NR,NR,NR,NR,NR,NR,NR,general_process_study,Figure_4_N22,Fractional factorial design sample N22; total polymer 10wt%; PBAT_MW=660kDa PVP_MW=360kDa; RH=65-70%; N1+N13 produced no fibers,2.528570936679011,2.6560127798721074,3.765042124715048,27.14,61.2,1.489,5.961005339623274
Freire2022,10.1002/pen.26024,Polymer Engineering and Science,2022,PBAT,10.0,660,NR,chloroform,NR,NR,NR,4.1369,5.0,20.0,NR,NR,NR,NR,35,67.5,rotating_drum,NR,NR,none,0,NR,378.0,135,NR,NR,100,no,smooth,random,NR,NR,NR,NR,NR,NR,NR,NR,general_process_study,Figure_4_N23,Fractional factorial design sample N23; total polymer 10wt%; PBAT_MW=660kDa PVP_MW=360kDa; RH=65-70%; N1+N13 produced no fibers,2.528570936679011,2.6560127798721074,3.765042124715048,27.14,61.2,1.489,5.934894195619588
Freire2022,10.1002/pen.26024,Polymer Engineering and Science,2022,PBAT,10.0,660,NR,chloroform,NR,NR,NR,2.7579,7.0,20.0,NR,NR,NR,NR,35,67.5,rotating_drum,NR,NR,none,0,NR,403.0,123,NR,NR,100,no,smooth,random,NR,NR,NR,NR,NR,NR,NR,NR,general_process_study,Figure_4_N24,Fractional factorial design sample N24; total polymer 10wt%; PBAT_MW=660kDa PVP_MW=360kDa; RH=65-70%; N1+N13 produced no fibers,2.528570936679011,2.6560127798721074,3.765042124715048,27.14,61.2,1.489,5.998936561946683
Freire2022,10.1002/pen.26024,Polymer Engineering and Science,2022,PBAT,10.0,660,NR,chloroform,NR,NR,NR,2.7579,3.0,5.0,NR,NR,NR,NR,35,67.5,rotating_drum,NR,NR,none,0,NR,287.0,123,NR,NR,100,no,smooth,random,NR,NR,NR,NR,NR,NR,NR,NR,general_process_study,Figure_4_N21,Fractional factorial design sample N21; total polymer 10wt%; PBAT_MW=660kDa PVP_MW=360kDa; RH=65-70%; N1+N13 produced no fibers,2.528570936679011,2.6560127798721074,3.765042124715048,27.14,61.2,1.489,5.659482215759621
Freire2022,10.1002/pen.26024,Polymer Engineering and Science,2022,PBAT,10.0,660,NR,chloroform,NR,NR,NR,4.1369,7.0,5.0,NR,NR,NR,NR,35,67.5,rotating_drum,NR,NR,none,0,NR,348.0,117,NR,NR,100,no,smooth,random,NR,NR,NR,NR,NR,NR,NR,NR,general_process_study,Figure_4_N20,Fractional factorial design sample N20; total polymer 10wt%; PBAT_MW=660kDa PVP_MW=360kDa; RH=65-70%; N1+N13 produced no fibers,2.528570936679011,2.6560127798721074,3.765042124715048,27.14,61.2,1.489,5.8522024797744745
Freire2022,10.1002/pen.26024,Polymer Engineering and Science,2022,PBAT,10.0,660,NR,chloroform,NR,NR,NR,1.379,7.0,35.0,NR,NR,NR,NR,35,67.5,rotating_drum,NR,NR,none,0,NR,415.0,137,NR,NR,100,no,smooth,random,NR,NR,NR,NR,NR,NR,NR,NR,general_process_study,Figure_4_N25,Fractional factorial design sample N25; total polymer 10wt%; PBAT_MW=660kDa PVP_MW=360kDa; RH=65-70%; N1+N13 produced no fibers,2.528570936679011,2.6560127798721074,3.765042124715048,27.14,61.2,1.489,6.028278520230698
Freire2022,10.1002/pen.26024,Polymer Engineering and Science,2022,PBAT,10.0,660,NR,chloroform,NR,NR,NR,1.379,5.0,5.0,NR,NR,NR,NR,35,67.5,rotating_drum,NR,NR,none,0,NR,341.0,120,NR,NR,100,no,smooth,random,NR,NR,NR,NR,NR,NR,NR,NR,general_process_study,Figure_4_N19,Fractional factorial design sample N19; total polymer 10wt%; PBAT_MW=660kDa PVP_MW=360kDa; RH=65-70%; N1+N13 produced no fibers,2.528570936679011,2.6560127798721074,3.765042124715048,27.14,61.2,1.489,5.831882477283517
Freire2022,10.1002/pen.26024,Polymer Engineering and Science,2022,PBAT,10.0,660,NR,chloroform,NR,NR,NR,4.1369,3.0,35.0,NR,NR,NR,NR,35,67.5,rotating_drum,NR,NR,none,0,NR,480.0,176,NR,NR,100,no,smooth,random,NR,NR,NR,NR,NR,NR,NR,NR,general_process_study,Figure_4_N26,Fractional factorial design sample N26; total polymer 10wt%; PBAT_MW=660kDa PVP_MW=360kDa; RH=65-70%; N1+N13 produced no fibers,2.528570936679011,2.6560127798721074,3.765042124715048,27.14,61.2,1.489,6.173786103901937
