Repository: Mohammadlari977/sbs-fiber-prediction

# SpinLab

SpinLab predicts the fiber diameter of solution blow spun polymer fibers. It accompanies the article "Machine Learning and Deep Learning Prediction of Nanofiber Diameter in Solution Blow Spinning Using Physics-Derived Polymer Descriptors".

SpinLab uses the eight machine-learning models of the study (Extra Trees, Random Forest, XGBoost, LightGBM, CatBoost, SVR, ElasticNet, and KNN), trained on 344 literature data points from 47 papers.

- **Inputs:** polymer concentration, intrinsic viscosity (from Mark–Houwink constants), c/c*, solvent surface tension, solvent boiling point, air pressure, feed rate, and working distance.

File: data/dataset_full.csv (part 5 of 5)
Paper_ID,DOI,Journal,Year,Polymer_type,Polymer_conc_wt,Polymer_MW_kDa,Blend_ratio,Solvent_system,Solvent_ratio,Solution_viscosity_Pa_s,Solution_surface_tension_mN_m,Air_pressure_bar_std,Feed_rate_mLh_std,Working_distance_cm,Nozzle_type,Inner_nozzle_diam_mm,Outer_nozzle_diam_mm,Nozzle_protrusion_mm,Temperature_C,Humidity_pct,Collector_type,Collector_speed_RPM,Collection_time_min,Additive_type,Additive_loading_wt,Additive_particle_size_nm,Fiber_diameter_nm_std,Fiber_diameter_SD_nm,Fiber_diameter_min_nm,Fiber_diameter_max_nm,N_measurements,Bead_defects,Fiber_morphology,Fiber_alignment,Mat_thickness_um,Tensile_strength_MPa,Youngs_modulus_MPa,Elongation_at_break_pct,Contact_angle_deg,Porosity_pct,Crystallinity_pct,Antibacterial_activity,Application,Data_source,Comments,intrinsic_viscosity_dLg,c_star_wt_pct,c_over_cstar,Solvent_ST_mNm,Solvent_BP_C,Solvent_density_gmL,log_diameter
Freire2022,10.1002/pen.26024,Polymer Engineering and Science,2022,PBAT,10.0,660,NR,chloroform,NR,NR,NR,2.7579,5.0,35.0,NR,NR,NR,NR,35,67.5,rotating_drum,NR,NR,none,0,NR,377.0,100,NR,NR,100,no,smooth,random,NR,NR,NR,NR,NR,NR,NR,NR,general_process_study,Figure_4_N27,Fractional factorial design sample N27; total polymer 10wt%; PBAT_MW=660kDa PVP_MW=360kDa; RH=65-70%; N1+N13 produced no fibers,2.528570936679011,2.6560127798721074,3.765042124715048,27.14,61.2,1.489,5.932245187448011
Liu2017,10.1111/1750-3841.13710,Journal of Food Science,2017,Gelatin (HMWFG),20.0,120,NR,acetic_acid/water,20:80_v/v,0.155,41.1,4.83,3.6,50.0,concentric,0.687,1.48,2,17.53,48.63,static_plate,0,NR,none,0,NR,68.0,7.0,NR,NR,100,no,round,random,NR,NR,NR,NR,NR,NR,NR,NR,food_packaging_controlled_release,Table_2_run12,BBD run 12; conc in w/v% approx=wt%; HMWFG fish skin gelatin approx MW~120kDa from SDS-PAGE; solvent=20v% acetic acid/water; 15% conc produced uneven fibers with thicker/thinner regions,0.5190192798980242,19.080121804660855,1.0482113376820497,63.02,103.62,1.0098,4.219507705176107
Liu2017,10.1111/1750-3841.13710,Journal of Food Science,2017,Gelatin (HMWFG),15.0,120,NR,acetic_acid/water,20:80_v/v,0.0605,42.9,2.76,3.0,50.0,concentric,0.687,1.48,2,17.53,48.63,static_plate,0,NR,none,0,NR,71.0,10.7,NR,NR,100,yes,uneven,random,NR,NR,NR,NR,NR,NR,NR,NR,food_packaging_controlled_release,Table_2_run1,BBD run 1; conc in w/v% approx=wt%; HMWFG fish skin gelatin approx MW~120kDa from SDS-PAGE; solvent=20v% acetic acid/water; 15% conc produced uneven fibers with thicker/thinner regions,0.5190192798980242,19.080121804660855,0.7861585032615372,63.02,103.62,1.0098,4.2626798770413155
Liu2017,10.1111/1750-3841.13710,Journal of Food Science,2017,Gelatin (HMWFG),20.0,120,NR,acetic_acid/water,20:80_v/v,0.155,41.1,4.83,2.4,50.0,concentric,0.687,1.48,2,17.53,48.63,static_plate,0,NR,none,0,NR,77.0,2.4,NR,NR,100,no,round,random,NR,NR,NR,NR,NR,NR,NR,NR,food_packaging_controlled_release,Table_2_run10,BBD run 10; conc in w/v% approx=wt%; HMWFG fish skin gelatin approx MW~120kDa from SDS-PAGE; solvent=20v% acetic acid/water; 15% conc produced uneven fibers with thicker/thinner regions,0.5190192798980242,19.080121804660855,1.0482113376820497,63.02,103.62,1.0098,4.343805421853684
Liu2017,10.1111/1750-3841.13710,Journal of Food Science,2017,Gelatin (HMWFG),25.0,120,NR,acetic_acid/water,20:80_v/v,0.3105,41.5,4.83,3.0,50.0,concentric,0.687,1.48,2,17.53,48.63,static_plate,0,NR,none,0,NR,112.0,4.4,NR,NR,100,no,round,random,NR,NR,NR,NR,NR,NR,NR,NR,food_packaging_controlled_release,Table_2_run4,BBD run 4; conc in w/v% approx=wt%; HMWFG fish skin gelatin approx MW~120kDa from SDS-PAGE; solvent=20v% acetic acid/water; 15% conc produced uneven fibers with thicker/thinner regions,0.5190192798980242,19.080121804660855,1.310264172102562,63.02,103.62,1.0098,4.718498871295094
Liu2017,10.1111/1750-3841.13710,Journal of Food Science,2017,Gelatin (HMWFG),15.0,120,NR,acetic_acid/water,20:80_v/v,0.0605,42.9,4.83,3.0,50.0,concentric,0.687,1.48,2,17.53,48.63,static_plate,0,NR,none,0,NR,46.0,6.5,NR,NR,100,yes,uneven,random,NR,NR,NR,NR,NR,NR,NR,NR,food_packaging_controlled_release,Table_2_run3,BBD run 3; conc in w/v% approx=wt%; HMWFG fish skin gelatin approx MW~120kDa from SDS-PAGE; solvent=20v% acetic acid/water; 15% conc produced uneven fibers with thicker/thinner regions,0.5190192798980242,19.080121804660855,0.7861585032615372,63.02,103.62,1.0098,3.828641396489095
Liu2017,10.1111/1750-3841.13710,Journal of Food Science,2017,Gelatin (HMWFG),25.0,120,NR,acetic_acid/water,20:80_v/v,0.3105,41.5,3.79,3.6,50.0,concentric,0.687,1.48,2,17.53,48.63,static_plate,0,NR,none,0,NR,102.0,14.5,NR,NR,100,no,round,random,NR,NR,NR,NR,NR,NR,NR,NR,food_packaging_controlled_release,Table_2_run8,BBD run 8; conc in w/v% approx=wt%; HMWFG fish skin gelatin approx MW~120kDa from SDS-PAGE; solvent=20v% acetic acid/water; 15% conc produced uneven fibers with thicker/thinner regions,0.5190192798980242,19.080121804660855,1.310264172102562,63.02,103.62,1.0098,4.624972813284271
Liu2017,10.1111/1750-3841.13710,Journal of Food Science,2017,Gelatin (HMWFG),20.0,120,NR,acetic_acid/water,20:80_v/v,0.155,41.1,3.79,3.0,50.0,concentric,0.687,1.48,2,17.53,48.63,static_plate,0,NR,none,0,NR,39.0,6.3,NR,NR,100,no,round,random,NR,NR,NR,NR,NR,NR,NR,NR,food_packaging_controlled_release,Table_2_run14,BBD run 14; conc in w/v% approx=wt%; HMWFG fish skin gelatin approx MW~120kDa from SDS-PAGE; solvent=20v% acetic acid/water; 15% conc produced uneven fibers with thicker/thinner regions,0.5190192798980242,19.080121804660855,1.0482113376820497,63.02,103.62,1.0098,3.6635616461296463
Liu2017,10.1111/1750-3841.13710,Journal of Food Science,2017,Gelatin (HMWFG),20.0,120,NR,acetic_acid/water,20:80_v/v,0.155,41.1,2.76,3.6,50.0,concentric,0.687,1.48,2,17.53,48.63,static_plate,0,NR,none,0,NR,101.0,8.2,NR,NR,100,no,round,random,NR,NR,NR,NR,NR,NR,NR,NR,food_packaging_controlled_release,Table_2_run11,BBD run 11; conc in w/v% approx=wt%; HMWFG fish skin gelatin approx MW~120kDa from SDS-PAGE; solvent=20v% acetic acid/water; 15% conc produced uneven fibers with thicker/thinner regions,0.5190192798980242,19.080121804660855,1.0482113376820497,63.02,103.62,1.0098,4.61512051684126
Liu2017,10.1111/1750-3841.13710,Journal of Food Science,2017,Gelatin (HMWFG),20.0,120,NR,acetic_acid/water,20:80_v/v,0.155,41.1,2.76,2.4,50.0,concentric,0.687,1.48,2,17.53,48.63,static_plate,0,NR,none,0,NR,114.0,10.0,NR,NR,100,no,round,random,NR,NR,NR,NR,NR,NR,NR,NR,food_packaging_controlled_release,Table_2_run9,BBD run 9; conc in w/v% approx=wt%; HMWFG fish skin gelatin approx MW~120kDa from SDS-PAGE; solvent=20v% acetic acid/water; 15% conc produced uneven fibers with thicker/thinner regions,0.5190192798980242,19.080121804660855,1.0482113376820497,63.02,103.62,1.0098,4.736198448394496
Liu2017,10.1111/1750-3841.13710,Journal of Food Science,2017,Gelatin (HMWFG),15.0,120,NR,acetic_acid/water,20:80_v/v,0.0605,42.9,3.79,2.4,50.0,concentric,0.687,1.48,2,17.53,48.63,static_plate,0,NR,none,0,NR,76.0,16.8,NR,NR,100,yes,uneven,random,NR,NR,NR,NR,NR,NR,NR,NR,food_packaging_controlled_release,Table_2_run5,BBD run 5; conc in w/v% approx=wt%; HMWFG fish skin gelatin approx MW~120kDa from SDS-PAGE; solvent=20v% acetic acid/water; 15% conc produced uneven fibers with thicker/thinner regions,0.5190192798980242,19.080121804660855,0.7861585032615372,63.02,103.62,1.0098,4.330733340286331
Liu2017,10.1111/1750-3841.13710,Journal of Food Science,2017,Gelatin (HMWFG),25.0,120,NR,acetic_acid/water,20:80_v/v,0.3105,41.5,3.79,2.4,50.0,concentric,0.687,1.48,2,17.53,48.63,static_plate,0,NR,none,0,NR,189.0,8.0,NR,NR,100,no,round,random,NR,NR,NR,NR,NR,NR,NR,NR,food_packaging_controlled_release,Table_2_run6,BBD run 6; conc in w/v% approx=wt%; HMWFG fish skin gelatin approx MW~120kDa from SDS-PAGE; solvent=20v% acetic acid/water; 15% conc produced uneven fibers with thicker/thinner regions,0.5190192798980242,19.080121804660855,1.310264172102562,63.02,103.62,1.0098,5.241747015059643
Liu2017,10.1111/1750-3841.13710,Journal of Food Science,2017,Gelatin (HMWFG),20.0,120,NR,acetic_acid/water,20:80_v/v,0.155,41.1,3.79,3.0,50.0,concentric,0.687,1.48,2,17.53,48.63,static_plate,0,NR,none,0,NR,47.0,0.2,NR,NR,100,no,round,random,NR,NR,NR,NR,NR,NR,NR,NR,food_packaging_controlled_release,Table_2_run15,BBD run 15; conc in w/v% approx=wt%; HMWFG fish skin gelatin approx MW~120kDa from SDS-PAGE; solvent=20v% acetic acid/water; 15% conc produced uneven fibers with thicker/thinner regions,0.5190192798980242,19.080121804660855,1.0482113376820497,63.02,103.62,1.0098,3.8501476017100584
Liu2017,10.1111/1750-3841.13710,Journal of Food Science,2017,Gelatin (HMWFG),15.0,120,NR,acetic_acid/water,20:80_v/v,0.0605,42.9,3.79,3.6,50.0,concentric,0.687,1.48,2,17.53,48.63,static_plate,0,NR,none,0,NR,52.0,4.7,NR,NR,100,yes,uneven,random,NR,NR,NR,NR,NR,NR,NR,NR,food_packaging_controlled_release,Table_2_run7,BBD run 7; conc in w/v% approx=wt%; HMWFG fish skin gelatin approx MW~120kDa from SDS-PAGE; solvent=20v% acetic acid/water; 15% conc produced uneven fibers with thicker/thinner regions,0.5190192798980242,19.080121804660855,0.7861585032615372,63.02,103.62,1.0098,3.9512437185814275
Liu2017,10.1111/1750-3841.13710,Journal of Food Science,2017,Gelatin (HMWFG),20.0,120,NR,acetic_acid/water,20:80_v/v,0.155,41.1,3.79,3.0,50.0,concentric,0.687,1.48,2,17.53,48.63,static_plate,0,NR,none,0,NR,44.0,0.3,NR,NR,100,no,round,random,NR,NR,NR,NR,NR,NR,NR,NR,food_packaging_controlled_release,Table_2_run13,BBD run 13; conc in w/v% approx=wt%; HMWFG fish skin gelatin approx MW~120kDa from SDS-PAGE; solvent=20v% acetic acid/water; 15% conc produced uneven fibers with thicker/thinner regions,0.5190192798980242,19.080121804660855,1.0482113376820497,63.02,103.62,1.0098,3.784189633918261
Liu2017,10.1111/1750-3841.13710,Journal of Food Science,2017,Gelatin (HMWFG),25.0,120,NR,acetic_acid/water,20:80_v/v,0.3105,41.5,2.76,3.0,50.0,concentric,0.687,1.48,2,17.53,48.63,static_plate,0,NR,none,0,NR,113.0,3.9,NR,NR,100,no,round,random,NR,NR,NR,NR,NR,NR,NR,NR,food_packaging_controlled_release,Table_2_run2,BBD run 2; conc in w/v% approx=wt%; HMWFG fish skin gelatin approx MW~120kDa from SDS-PAGE; solvent=20v% acetic acid/water; 15% conc produced uneven fibers with thicker/thinner regions,0.5190192798980242,19.080121804660855,1.310264172102562,63.02,103.62,1.0098,4.727387818712341
Garcia2024,10.1016/j.ceramint.2024.04.243,Ceramics International,2024,PVP,10.0,1300,NR,ethanol,NR,NR,NR,3.5,6.0,25.0,NR,NR,NR,NR,NR,NR,static_plate,NR,NR,cobalt_nitrate,NR,NR,385.0,NR,NR,NR,300,NR,rough,random,NR,NR,NR,NR,NR,NR,NR,NR,energy_electrocatalysis,Fig6c,INORGANIC ceramic SBS outlier — PVP is sacrificial template; final fiber is Co3O4 after calcination at 600C (sample NF600); diameter measured on calcined fiber (not green fiber); 10% w/v concentration (not wt%); solution = 10% PVP/ethanol + cobalt nitrate in H2O/AcOH combined; SD not reported (only mean from histogram Fig6c); N>=300 fibers per SEM measurement; similar outlier class to Greenhalgh2017 inorganic SBS,2.666173345198204,4.753731130134789,2.103610769361383,22.39,78.4,0.789,5.953243334287785
Garcia2024,10.1016/j.ceramint.2024.04.243,Ceramics International,2024,PVP,10.0,1300,NR,ethanol,NR,NR,NR,3.5,6.0,25.0,NR,NR,NR,NR,NR,NR,static_plate,NR,NR,cobalt_nitrate,NR,NR,485.0,NR,NR,NR,300,NR,rough,random,NR,NR,NR,NR,NR,NR,NR,NR,energy_electrocatalysis,Fig6c,INORGANIC ceramic SBS outlier — PVP is sacrificial template; final fiber is Co3O4 after calcination at 400C (sample NF400); diameter measured on calcined fiber (not green fiber); 10% w/v concentration (not wt%); solution = 10% PVP/ethanol + cobalt nitrate in H2O/AcOH combined; SD not reported (only mean from histogram Fig6c); N>=300 fibers per SEM measurement; similar outlier class to Greenhalgh2017 inorganic SBS,2.666173345198204,4.753731130134789,2.103610769361383,22.39,78.4,0.789,6.184148890937483
Vilches2019,10.1590/1980-5373-MR-2019-0158,Materials Research,2019,Gelatin,20.0,50,NR,acetic_acid/water,80:20_v/v,0.27925,NR,2.0,8.1,21.0,NR,0.508,NR,NR,NR,NR,rotating_drum,70,NR,none,0,NR,751.0,NR,NR,NR,100,no,smooth,random,NR,NR,NR,NR,NR,NR,NR,NR,food_packaging/biomedical,Figure_1_Table_1,Fish_gelatin_Nile_tilapia;conc_in_w/v_approximated_as_wt%;pressure_200kPa_recorded_as_Air_pressure_MPa=0.2;25G_needle_ID=0.508mm;MW_backfilled:Gelatin_typeA/B_bloom200-300_typical_Mw~50kDa,0.23916440394970956,40.23502912694674,0.4970792971690763,36.080000000000005,114.48,1.0392,6.621405651764134
Vilches2019,10.1590/1980-5373-MR-2019-0158,Materials Research,2019,Gelatin,25.0,50,NR,acetic_acid/water,80:20_v/v,1.87752,NR,2.0,8.1,21.0,NR,0.508,NR,NR,NR,NR,rotating_drum,70,NR,none,0,NR,1195.0,NR,NR,NR,100,no,smooth,random,NR,NR,NR,NR,NR,NR,NR,NR,food_packaging/biomedical,Figure_1_Table_1,Fish_gelatin_Nile_tilapia;conc_in_w/v_approximated_as_wt%;pressure_200kPa_recorded_as_Air_pressure_MPa=0.2;25G_needle_ID=0.508mm;MW_backfilled:Gelatin_typeA/B_bloom200-300_typical_Mw~50kDa,0.23916440394970956,40.23502912694674,0.6213491214613454,36.080000000000005,114.48,1.0392,7.085901464365611
Vilches2019,10.1590/1980-5373-MR-2019-0158,Materials Research,2019,Gelatin,15.0,50,NR,acetic_acid/water,80:20_v/v,0.08585,NR,2.0,8.1,21.0,NR,0.508,NR,NR,NR,NR,rotating_drum,70,NR,none,0,NR,280.0,NR,NR,NR,100,no,smooth,random,NR,NR,NR,NR,NR,NR,NR,NR,food_packaging/biomedical,Figure_1_Table_1,Fish_gelatin_Nile_tilapia;conc_in_w/v_approximated_as_wt%;pressure_200kPa_recorded_as_Air_pressure_MPa=0.2;25G_needle_ID=0.508mm;MW_backfilled:Gelatin_typeA/B_bloom200-300_typical_Mw~50kDa,0.23916440394970956,40.23502912694674,0.3728094728768072,36.080000000000005,114.48,1.0392,5.634789603169249
Miranda2020,10.3390/s20020417,Sensors,2020,PS,30.0,190,NR,toluene,NR,NR,NR,1.0,7.0,15.0,NR,0.5,NR,0.2,25,55,rotating_drum,420,30,none,0,NR,511.0,NR,344,677,100,no,smooth,NR,NR,NR,NR,NR,NR,NR,NR,NR,food_packaging_sensor,Figure_2C,PS control (PSNF control); diameter range 344-677nm; midpoint 511nm used as mean estimate (no exact mean stated); Air_pressure_psi=14.5 (100kPa=1bar=14.5psi); additive=BTB at 0%,0.5721844004892431,20.157881558801183,1.4882516256725213,28.52,110.6,0.867,6.236369590203704
Miranda2020,10.3390/s20020417,Sensors,2020,PS,30.0,190,NR,toluene,NR,NR,NR,1.0,7.0,15.0,NR,0.5,NR,0.2,25,55,rotating_drum,420,30,BTB,0.05,NR,511.0,NR,344,677,100,no,smooth,NR,NR,NR,NR,NR,NR,NR,NR,NR,food_packaging_sensor,Figure_2C,PSNF/BTB-0.05; no significant difference in mean diameter per authors; same range as control; mean estimated as midpoint 511nm,0.5721844004892431,20.157881558801183,1.4882516256725213,28.52,110.6,0.867,6.236369590203704
Miranda2020,10.3390/s20020417,Sensors,2020,PS,30.0,190,NR,toluene,NR,NR,NR,1.0,7.0,15.0,NR,0.5,NR,0.2,25,55,rotating_drum,420,30,BTB,0.1,NR,511.0,NR,344,677,100,no,smooth,NR,NR,NR,NR,NR,NR,NR,NR,NR,food_packaging_sensor,Figure_2C,PSNF/BTB-0.1; no significant difference in mean diameter per authors; mean estimated as midpoint 511nm,0.5721844004892431,20.157881558801183,1.4882516256725213,28.52,110.6,0.867,6.236369590203704
Miranda2020,10.3390/s20020417,Sensors,2020,PS,30.0,190,NR,toluene,NR,NR,NR,1.0,7.0,15.0,NR,0.5,NR,0.2,25,55,rotating_drum,420,30,BTB,0.2,NR,618.0,NR,340,895,100,yes,beaded,NR,NR,NR,NR,NR,NR,NR,NR,NR,food_packaging_sensor,Figure_2C,PSNF/BTB-0.2; range 340-895nm; midpoint 618nm used as mean estimate; bead formation observed at 0.2% BTB; halochromic blue-to-yellow at pH<6,0.5721844004892431,20.157881558801183,1.4882516256725213,28.52,110.6,0.867,6.42648845745769
Deneff2019,10.1016/j.ces.2019.03.012,Chemical Engineering Science,2019,PS,10.0,192,NR,ethyl_acetate,NR,NR,NR,1.379,60.0,35.0,blunt-tip_18G,0.84,2.0,1,NR,NR,static_plate,0,NR,none,0,NR,590.0,260,NR,NR,50,yes,ribbon/wrinkled_cylinder,random,NR,NR,NR,NR,NR,NR,NR,NR,gas_adsorption,Figure_2_caption,N2 propellant gas; 192 kDa LMW PS; concentration series at fixed 20 psi 60 mL/h; low conc produces beads and droplets alongside fibers; inner nozzle 18G=0.84mm ID; outer nozzle 2.0mm ID,0.5766353435508113,19.226144607856046,0.5201250798828317,23.75,77.1,0.902,6.380122536899765
Deneff2019,10.1016/j.ces.2019.03.012,Chemical Engineering Science,2019,PS,15.0,192,NR,ethyl_acetate,NR,NR,NR,1.379,60.0,35.0,blunt-tip_18G,0.84,2.0,1,NR,NR,static_plate,0,NR,none,0,NR,1960.0,840,NR,NR,50,yes,ribbon/wrinkled_cylinder,random,NR,NR,NR,NR,NR,NR,NR,NR,gas_adsorption,Figure_2_caption,N2 propellant gas; 192 kDa LMW PS; optimal concentration for coherent mat removal; breath-figure dents on surface from rapid solvent evaporation,0.5766353435508113,19.226144607856046,0.7801876198242476,23.75,77.1,0.902,7.580699752224563
Deneff2019,10.1016/j.ces.2019.03.012,Chemical Engineering Science,2019,PS,12.5,192,NR,ethyl_acetate,NR,NR,NR,1.379,60.0,35.0,blunt-tip_18G,0.84,2.0,1,NR,NR,static_plate,0,NR,none,0,NR,1080.0,300,NR,NR,50,yes,ribbon/wrinkled_cylinder,random,NR,NR,NR,NR,NR,NR,NR,NR,gas_adsorption,Figure_2_caption,N2 propellant gas; 192 kDa LMW PS; concentration series at fixed 20 psi 60 mL/h; beads and large polymer chunks alongside fibers,0.5766353435508113,19.226144607856046,0.6501563498535397,23.75,77.1,0.902,6.984716320118266
Deneff2019,10.1016/j.ces.2019.03.012,Chemical Engineering Science,2019,PS,17.5,192,NR,ethyl_acetate,NR,NR,NR,1.379,60.0,35.0,blunt-tip_18G,0.84,2.0,1,NR,NR,static_plate,0,NR,none,0,NR,2510.0,990,NR,NR,50,yes,ribbon/wrinkled_cylinder,random,NR,NR,NR,NR,NR,NR,NR,NR,gas_adsorption,Figure_2_caption,N2 propellant gas; 192 kDa LMW PS; fibers do not dry fully and begin to fuse on collector at very high concentrations,0.5766353435508113,19.226144607856046,0.9102188897949555,23.75,77.1,0.902,7.828038032125829
Zhang2023_DSSBS,10.1007/s12274-022-5198-1,Nano Research,2023,PVP,8.0,360,NR,ethanol,NR,NR,NR,0.25,1.5,15.0,NR,NR,NR,NR,NR,NR,static,NR,NR,none,0,NR,295.9,85.7,NR,NR,100,NR,NR,random,NR,NR,NR,NR,NR,NR,NR,NR,filtration/environmental_protection,Table_1+Figure_4_SBS_column,SBS_baseline_only_extracted;DS-SBS_dual-airflow_variant_not_extracted;>=100_fibers_measured;solutions_mixed_4h_at_40C;nickel_foam_collector;MW_backfilled:PVP_K30_typical_Mw~360kDa_if_grade_unknown,1.0852749683627314,11.678396350120359,0.685025560030556,22.39,78.4,0.789,5.690021559406164
Zhang2023_DSSBS,10.1007/s12274-022-5198-1,Nano Research,2023,PA6,13.87,20,NR,formic_acid,NR,NR,NR,0.5,0.15,10.0,NR,NR,NR,NR,NR,NR,static,NR,NR,none,0,NR,119.1,15.6,NR,NR,100,NR,NR,random,NR,NR,NR,NR,NR,NR,NR,NR,filtration/environmental_protection,Table_1+Figure_4_SBS_column,SBS_baseline_only_extracted;DS-SBS_dual-airflow_variant_not_extracted;>=100_fibers_measured;solutions_mixed_4h_at_40C;nickel_foam_collector;MW_backfilled:PA6_typical_Mn~20kDa,0.7602440600472555,10.781697276221948,1.286439383768363,37.67,100.8,1.22,4.779963476361254
Zhang2023_DSSBS,10.1007/s12274-022-5198-1,Nano Research,2023,PMMA,20.0,120,NR,DMF,NR,NR,NR,0.25,1.8,15.0,NR,NR,NR,NR,NR,NR,static,NR,NR,none,0,NR,366.2,76.3,NR,NR,100,NR,NR,random,NR,NR,NR,NR,NR,NR,NR,NR,filtration/environmental_protection,Table_1+Figure_4_SBS_column,SBS_baseline_only_extracted;DS-SBS_dual-airflow_variant_not_extracted;>=100_fibers_measured;solutions_mixed_4h_at_40C;nickel_foam_collector;MW_backfilled:PMMA_typical_Mw~120kDa_Sigma,0.5611600373295292,18.877360528726335,1.0594701504781512,36.76,153.0,0.944,5.90317963224041
Ruiz2020,10.1016/j.eurpolymj.2019.109397,European Polymer Journal,2020,PVDF,10.0,275,NR,DMF/acetone,10:90_v/v,NR,NR,2.0,30.0,15.0,NR,0.5,0.7,2,22,NR,rotating_drum,NR,NR,MWCNT,1.0,7.5,350.0,NR,NR,NR,NR,NR,NR,random,NR,NR,NR,NR,NR,NR,57.1,NR,dielectrics/capacitors,text_p.4+Table_3,diameter_~350nm_approximate_from_FSEM_consistent_across_MWCNT_loadings;MWCNT_length~5000nm;MWCNT_diam_6-9nm_avg7.5nm;0.1g/mL_polymer_conc;multilayer_graded_samples_not_extracted;GonzalezBenito_group;crystallinity=chi_m_first_heating_from_Table3,0.9388140143485048,13.31467128627649,0.7510512114788038,24.79,65.79,0.8,5.857933154483459
Ruiz2020,10.1016/j.eurpolymj.2019.109397,European Polymer Journal,2020,PVDF,10.0,275,NR,DMF/acetone,10:90_v/v,NR,NR,2.0,30.0,15.0,NR,0.5,0.7,2,22,NR,rotating_drum,NR,NR,MWCNT,0.5,7.5,350.0,NR,NR,NR,NR,NR,NR,random,NR,NR,NR,NR,NR,NR,56.5,NR,dielectrics/capacitors,text_p.4+Table_3,diameter_~350nm_approximate_from_FSEM_consistent_across_MWCNT_loadings;MWCNT_length~5000nm;MWCNT_diam_6-9nm_avg7.5nm;0.1g/mL_polymer_conc;multilayer_graded_samples_not_extracted;GonzalezBenito_group;crystallinity=chi_m_first_heating_from_Table3,0.9388140143485048,13.31467128627649,0.7510512114788038,24.79,65.79,0.8,5.857933154483459
Ruiz2020,10.1016/j.eurpolymj.2019.109397,European Polymer Journal,2020,PVDF,10.0,275,NR,DMF/acetone,10:90_v/v,NR,NR,2.0,30.0,15.0,NR,0.5,0.7,2,22,NR,rotating_drum,NR,NR,MWCNT,4.0,7.5,350.0,NR,NR,NR,NR,NR,NR,random,NR,NR,NR,NR,NR,NR,52.0,NR,dielectrics/capacitors,text_p.4+Table_3,diameter_~350nm_approximate_from_FSEM_consistent_across_MWCNT_loadings;MWCNT_length~5000nm;MWCNT_diam_6-9nm_avg7.5nm;0.1g/mL_polymer_conc;multilayer_graded_samples_not_extracted;GonzalezBenito_group;crystallinity=chi_m_first_heating_from_Table3,0.9388140143485048,13.31467128627649,0.7510512114788038,24.79,65.79,0.8,5.857933154483459
Ruiz2020,10.1016/j.eurpolymj.2019.109397,European Polymer Journal,2020,PVDF,10.0,275,NR,DMF/acetone,10:90_v/v,NR,NR,2.0,30.0,15.0,NR,0.5,0.7,2,22,NR,rotating_drum,NR,NR,MWCNT,2.0,7.5,350.0,NR,NR,NR,NR,NR,NR,random,NR,NR,NR,NR,NR,NR,58.1,NR,dielectrics/capacitors,text_p.4+Table_3,diameter_~350nm_approximate_from_FSEM_consistent_across_MWCNT_loadings;MWCNT_length~5000nm;MWCNT_diam_6-9nm_avg7.5nm;0.1g/mL_polymer_conc;multilayer_graded_samples_not_extracted;GonzalezBenito_group;crystallinity=chi_m_first_heating_from_Table3,0.9388140143485048,13.31467128627649,0.7510512114788038,24.79,65.79,0.8,5.857933154483459
Ruiz2020,10.1016/j.eurpolymj.2019.109397,European Polymer Journal,2020,PVDF,10.0,275,NR,DMF/acetone,10:90_v/v,NR,NR,2.0,30.0,15.0,NR,0.5,0.7,2,22,NR,rotating_drum,NR,NR,MWCNT,0.2,7.5,350.0,NR,NR,NR,NR,NR,NR,random,NR,NR,NR,NR,NR,NR,58.3,NR,dielectrics/capacitors,text_p.4+Table_3,diameter_~350nm_approximate_from_FSEM_consistent_across_MWCNT_loadings;MWCNT_length~5000nm;MWCNT_diam_6-9nm_avg7.5nm;0.1g/mL_polymer_conc;multilayer_graded_samples_not_extracted;GonzalezBenito_group;crystallinity=chi_m_first_heating_from_Table3,0.9388140143485048,13.31467128627649,0.7510512114788038,24.79,65.79,0.8,5.857933154483459
Ruiz2020,10.1016/j.eurpolymj.2019.109397,European Polymer Journal,2020,PVDF,10.0,275,NR,DMF/acetone,10:90_v/v,NR,NR,2.0,30.0,15.0,NR,0.5,0.7,2,22,NR,rotating_drum,NR,NR,none,0,NR,350.0,NR,NR,NR,NR,NR,NR,random,NR,NR,NR,NR,NR,NR,63.1,NR,dielectrics/capacitors,text_p.4+Table_3,diameter_~350nm_approximate_from_FSEM_consistent_across_MWCNT_loadings;MWCNT_length~5000nm;MWCNT_diam_6-9nm_avg7.5nm;0.1g/mL_polymer_conc;multilayer_graded_samples_not_extracted;GonzalezBenito_group;crystallinity=chi_m_first_heating_from_Table3,0.9388140143485048,13.31467128627649,0.7510512114788038,24.79,65.79,0.8,5.857933154483459
Ruiz2020,10.1016/j.eurpolymj.2019.109397,European Polymer Journal,2020,PVDF,10.0,275,NR,DMF/acetone,10:90_v/v,NR,NR,2.0,30.0,15.0,NR,0.5,0.7,2,22,NR,rotating_drum,NR,NR,MWCNT,3.0,7.5,350.0,NR,NR,NR,NR,NR,NR,random,NR,NR,NR,NR,NR,NR,56.7,NR,dielectrics/capacitors,text_p.4+Table_3,diameter_~350nm_approximate_from_FSEM_consistent_across_MWCNT_loadings;MWCNT_length~5000nm;MWCNT_diam_6-9nm_avg7.5nm;0.1g/mL_polymer_conc;multilayer_graded_samples_not_extracted;GonzalezBenito_group;crystallinity=chi_m_first_heating_from_Table3,0.9388140143485048,13.31467128627649,0.7510512114788038,24.79,65.79,0.8,5.857933154483459
Claro2021,10.1021/acsami.1c06274,ACS Applied Materials & Interfaces,2021,CA,8.0,52,NR,acetic_acid/formic_acid,2:1_v/v,NR,NR,2.0684,10.0,20.0,NR,NR,NR,NR,25,47.5,rotating_drum,180,NR,PEO,0.24,NR,524.0,103,NR,NR,NR,no,NR,random,NR,NR,NR,NR,NR,NR,NR,NR,flexible_electronics/IoT,text_p.4_Figure_4_caption,POST-DEACETYLATION_fiber_diameter_alkali=NaOH;spinning_conditions_identical_for_all_three;PEO_additive_MW=400kDa_Mv;CA_Mn=52kDa;30psi=2.07bar;as-spun_diameters_in_Table_S1_supplementary_not_available,0.3405986910301096,26.546171662395025,0.30136172182344095,30.623333333333335,112.33333333333331,1.1059999999999999,6.261491684321042
Claro2021,10.1021/acsami.1c06274,ACS Applied Materials & Interfaces,2021,CA,8.0,52,NR,acetic_acid/formic_acid,2:1_v/v,NR,NR,2.0684,10.0,20.0,NR,NR,NR,NR,25,47.5,rotating_drum,180,NR,PEO,0.24,NR,314.0,41,NR,NR,NR,no,NR,random,NR,NR,NR,NR,NR,NR,NR,NR,flexible_electronics/IoT,text_p.4_Figure_4_caption,POST-DEACETYLATION_fiber_diameter_alkali=LiOH;spinning_conditions_identical_for_all_three;PEO_additive_MW=400kDa_Mv;CA_Mn=52kDa;30psi=2.07bar;as-spun_diameters_in_Table_S1_supplementary_not_available,0.3405986910301096,26.546171662395025,0.30136172182344095,30.623333333333335,112.33333333333331,1.1059999999999999,5.749392985908253
Claro2021,10.1021/acsami.1c06274,ACS Applied Materials & Interfaces,2021,CA,8.0,52,NR,acetic_acid/formic_acid,2:1_v/v,NR,NR,2.0684,10.0,20.0,NR,NR,NR,NR,25,47.5,rotating_drum,180,NR,PEO,0.24,NR,345.0,53,NR,NR,NR,no,NR,random,NR,NR,NR,NR,NR,NR,NR,NR,flexible_electronics/IoT,text_p.4_Figure_4_caption,POST-DEACETYLATION_fiber_diameter_alkali=KOH;spinning_conditions_identical_for_all_three;PEO_additive_MW=400kDa_Mv;CA_Mn=52kDa;30psi=2.07bar;as-spun_diameters_in_Table_S1_supplementary_not_available,0.3405986910301096,26.546171662395025,0.30136172182344095,30.623333333333335,112.33333333333331,1.1059999999999999,5.84354441703136
Kuk2016,10.1002/mame.201500298,Macromolecular Materials and Engineering,2016,PU,10.0,150,NR,DMF/THF,5:5,NR,NR,5.884,1.5,20.0,NR,0.7,NR,NR,NR,NR,rotating_drum,300,NR,none,0,NR,414.0,NR,NR,NR,NR,no,smooth,NR,NR,5.97,NR,374.13,NR,NR,NR,NR,composites/biomedical,Figure_3;text_p367,PU 10wt% in DMF/THF 5:5 v/v; diameter from Figure 3 SEM label,0.6236940030909509,17.49427553702301,0.5716155538328564,31.58,109.5,0.9165,6.025865973825314
Kuk2016,10.1002/mame.201500298,Macromolecular Materials and Engineering,2016,PU,10.0,150,NR,DMF/THF,3:7,NR,NR,5.884,1.5,20.0,NR,0.7,NR,NR,NR,NR,rotating_drum,300,NR,none,0,NR,755.0,NR,NR,NR,NR,no,smooth,NR,NR,NR,NR,NR,NR,NR,NR,NR,composites/biomedical,Figure_3;text_p367,PU 10wt% in DMF/THF 3:7 v/v; diameter from Figure 3 SEM label,0.6236940030909509,17.706795725766522,0.5647549197988561,29.507999999999996,92.1,0.9055,6.626717749249025
Kuk2016,10.1002/mame.201500298,Macromolecular Materials and Engineering,2016,PU,14.0,150,NR,DMF,10:0,NR,NR,5.884,1.5,20.0,NR,0.7,NR,NR,NR,NR,rotating_drum,300,NR,none,0,NR,468.0,NR,NR,NR,NR,no,smooth,NR,NR,NR,NR,NR,NR,NR,NR,NR,composites/biomedical,text_p367;Figure_S1,Pure PU in DMF only; 14wt% PU; 5wt% formed beads (excluded),0.6236940030909509,16.984643569577955,0.8242739944850006,36.76,153.0,0.944,6.148468295917647
Kuk2016,10.1002/mame.201500298,Macromolecular Materials and Engineering,2016,PU,10.0,150,NR,DMF/THF,5:5,NR,NR,5.884,1.5,20.0,NR,0.7,NR,NR,NR,NR,rotating_drum,300,NR,MWCNT,0.5,NR,403.0,NR,NR,NR,NR,no,smooth,NR,NR,NR,NR,NR,NR,NR,NR,NR,composites/biomedical,Figure_4a-c,PU 10wt% + 0.5wt% MWCNT in 5:5 DMF/THF; CNTs synthesized in-house; diameter from Figure 4 SEM label,0.6236940030909509,17.49427553702301,0.5716155538328564,31.58,109.5,0.9165,5.998936561946683
Kuk2016,10.1002/mame.201500298,Macromolecular Materials and Engineering,2016,PU,10.0,150,NR,DMF,10:0,NR,NR,5.884,1.5,20.0,NR,0.7,NR,NR,NR,NR,rotating_drum,300,NR,none,0,NR,255.0,NR,NR,NR,NR,no,smooth,NR,NR,3.60,NR,378.20,NR,NR,NR,NR,composites/biomedical,text_p367;Figure_S1,Pure PU in DMF only; 10wt% PU; 5wt% formed beads (excluded),0.6236940030909509,16.984643569577955,0.5887671389178576,36.76,153.0,0.944,5.541263545158426
Kuk2016,10.1002/mame.201500298,Macromolecular Materials and Engineering,2016,PU,12.0,150,NR,DMF,10:0,NR,NR,5.884,1.5,20.0,NR,0.7,NR,NR,NR,NR,rotating_drum,300,NR,none,0,NR,404.0,NR,NR,NR,NR,no,smooth,NR,NR,NR,NR,NR,NR,NR,NR,NR,composites/biomedical,text_p367;Figure_S1,Pure PU in DMF only; 12wt% PU; 5wt% formed beads (excluded),0.6236940030909509,16.984643569577955,0.706520566701429,36.76,153.0,0.944,6.0014148779611505
Kuk2016,10.1002/mame.201500298,Macromolecular Materials and Engineering,2016,PU,10.0,150,NR,DMF/THF,7:3,NR,NR,5.884,1.5,20.0,NR,0.7,NR,NR,NR,NR,rotating_drum,300,NR,none,0,NR,276.0,NR,NR,NR,NR,no,smooth,NR,NR,NR,NR,NR,NR,NR,NR,NR,composites/biomedical,Figure_3;text_p367,PU 10wt% in DMF/THF 7:3 v/v; diameter from Figure 3 SEM label,0.6236940030909509,17.286796258416807,0.578476187866857,33.651999999999994,126.89999999999999,0.9275,5.62040086571715
Kuk2016,10.1002/mame.201500298,Macromolecular Materials and Engineering,2016,PU,10.0,150,NR,DMF/THF,5:5,NR,NR,5.884,1.5,20.0,NR,0.7,NR,NR,NR,NR,rotating_drum,300,NR,MWCNT,5.0,NR,342.0,NR,NR,NR,NR,no,smooth,NR,NR,NR,NR,NR,NR,NR,NR,NR,composites/biomedical,Figure_4a-c,PU 10wt% + 5.0wt% MWCNT in 5:5 DMF/THF; CNTs synthesized in-house; diameter from Figure 4 SEM label,0.6236940030909509,17.49427553702301,0.5716155538328564,31.58,109.5,0.9165,5.834810737062605
Kuk2016,10.1002/mame.201500298,Macromolecular Materials and Engineering,2016,PU,10.0,150,NR,DMF/THF,5:5,NR,NR,5.884,1.5,20.0,NR,0.7,NR,NR,NR,NR,rotating_drum,300,NR,MWCNT,3.0,NR,405.0,NR,NR,NR,NR,no,smooth,NR,NR,NR,NR,NR,NR,NR,NR,NR,composites/biomedical,Figure_4a-c,PU 10wt% + 3.0wt% MWCNT in 5:5 DMF/THF; CNTs synthesized in-house; diameter from Figure 4 SEM label,0.6236940030909509,17.49427553702301,0.5716155538328564,31.58,109.5,0.9165,6.003887067106539
Dai2025,10.1021/acsami.4c23025,ACS Applied Materials & Interfaces,2025,PAN,10.0,150,NR,DMF,NR,NR,NR,1.5,9.0,30.0,coaxial,NR,NR,NR,NR,55,CNT_yarn_winder,300,NR,none,0,NR,280.0,10,NR,NR,NR,no,smooth,NR,NR,NR,NR,NR,NR,NR,NR,NR,wearable_electronics/smart_textiles,Figure_2i-l,1g in 10mL DMF; sheath on CNT yarn core; pressure range 0.1-0.2 MPa recorded as 0.15 MPa midpoint;MW_backfilled:PAN_typical_Mw~150kDa,1.8521438670235708,5.719437095351859,1.7484238104702507,36.76,153.0,0.944,5.634789603169249
Dai2025,10.1021/acsami.4c23025,ACS Applied Materials & Interfaces,2025,PVDF,5.0,275,NR,DMF/acetone,NR,NR,NR,1.5,9.0,30.0,coaxial,NR,NR,NR,NR,55,CNT_yarn_winder,300,NR,none,0,NR,240.0,10,NR,NR,NR,no,smooth,NR,NR,NR,NR,NR,NR,NR,NR,NR,wearable_electronics/smart_textiles,Figure_2i-l,0.5g in 10mL (2mL DMF + 8mL acetone); sheath on CNT yarn core; pressure range 0.1-0.2 MPa recorded as 0.15 MPa midpoint;MW_backfilled:PVDF_Solef_typical_Mw~275kDa,0.9388140143485048,12.328399339144896,0.40556765419855406,30.11,104.55,0.864,5.480638923341991
Dai2025,10.1021/acsami.4c23025,ACS Applied Materials & Interfaces,2025,UHMWPE,0.8,1800,NR,tetrahydronaphthalene/cyclohexanone,NR,NR,NR,1.5,9.0,30.0,coaxial,NR,NR,NR,NR,55,CNT_yarn_winder,300,NR,none,0,NR,950.0,120,NR,NR,NR,no,smooth,NR,NR,NR,NR,NR,NR,NR,NR,NR,wearable_electronics/smart_textiles,Figure_2i-l,0.08g in 10mL; 7:3 tetralin/cyclohexanone; stirred at 100C; sheath on CNT yarn core; pressure range 0.1-0.2 MPa recorded as 0.15 MPa midpoint;MW_backfilled:UHMWPE_standard_Mw~1800kDa,1.4827995415077115,7.0359936642810155,0.11370106884281132,33.825,181.64999999999998,0.9584999999999999,6.856461984594587
Dai2025,10.1021/acsami.4c23025,ACS Applied Materials & Interfaces,2025,PLA,8.0,75,NR,DCM,NR,NR,NR,1.5,9.0,30.0,coaxial,NR,NR,NR,NR,55,CNT_yarn_winder,300,NR,none,0,NR,350.0,30,NR,NR,NR,no,smooth,NR,NR,NR,NR,NR,NR,NR,NR,NR,wearable_electronics/smart_textiles,Figure_2i-l,0.8g in 10mL DCM; sheath on CNT yarn core; pressure range 0.1-0.2 MPa recorded as 0.15 MPa midpoint;MW_backfilled:PLA_typical_Mw~75kDa,1.9732914063844191,3.8246605579401596,2.091688890767484,27.84,39.6,1.325,5.857933154483459
Cai2022,10.1016/j.fhfh.2022.100062,Food Hydrocolloids for Health,2022,Gelatin,12.5,50,NR,acetic_acid,NR,NR,NR,1.0,3.0,20.0,NR,NR,NR,NR,25,50,static_plate,NR,NR,curcumin,4,NR,1258.0,NR,NR,NR,100,no,smooth,NR,NR,0.07,1.29,10,111.82,NR,NR,NR,food_packaging/antimicrobial,Figure_1B;Figure_3;Figure_4,CUR-loaded gelatin; 4%w/w curcumin relative to gelatin; diameter 1258.2 nm stated in text; WCA at 0s; mechanical approximate from Fig3;MW_backfilled:Gelatin_typeA/B_bloom200-300_typical_Mw~50kDa,0.23916440394970956,39.85914420278651,0.3136043246790567,27.1,118.1,1.049,7.1372784372603855
Cai2022,10.1016/j.fhfh.2022.100062,Food Hydrocolloids for Health,2022,Gelatin,12.5,50,NR,acetic_acid,NR,NR,NR,1.0,3.0,20.0,NR,NR,NR,NR,25,50,static_plate,NR,NR,none,0,NR,960.0,NR,NR,NR,100,no,smooth,NR,NR,0.07,0.97,10,104.03,NR,NR,NR,food_packaging/antimicrobial,Figure_1A;Figure_3;Figure_4,Gelatin Type B Bloom 250; 1.25g/10mL acetic acid; PCL MW=80kDa; WCA at 0s; mechanical from Fig3 bar chart (approximate read);MW_backfilled:Gelatin_typeA/B_bloom200-300_typical_Mw~50kDa,0.23916440394970956,39.85914420278651,0.3136043246790567,27.1,118.1,1.049,6.866933284461882
Cai2022,10.1016/j.fhfh.2022.100062,Food Hydrocolloids for Health,2022,PCL,10.0,80,NR,TFE,NR,NR,NR,1.0,3.0,20.0,NR,NR,NR,NR,25,50,static_plate,NR,NR,none,0,NR,285.0,NR,NR,NR,100,no,smooth,NR,NR,0.80,0.97,130,127.22,NR,NR,NR,food_packaging/antimicrobial,Figure_1C;Figure_3;Figure_4,"PCL 80kDa in TFE (2,2,2-trifluoroethanol); diameter 284.5 nm from text; WCA at 0s; PCL outer layer of sandwich structure",0.9963293806846707,7.205198437900801,1.3878868272937464,21.08,74.0,1.393,5.652489180268651
Araujo2024,10.1016/j.ceramint.2024.07.437,Ceramics International,2024,PVP,10.0,1300,NR,ethanol,NR,NR,NR,1.379,4.5,45.0,NR,NR,NR,NR,60,NR,static_plate,NR,NR,CuO,1,NR,704.0,225,NR,NR,100,no,smooth,NR,NR,NR,NR,NR,NR,NR,NR,NR,tissue_engineering/bone_regeneration,Figure_3,BG-70S.1Cu; 70mol% SiO2 + (30-x)mol% CaO + 1mol% CuO; PVP spinning aid 10%w/v in ethanol; 10wt% inorganic relative to PVP; fibers calcined at 700°C for 2h; reported diameter is POST-CALCINATION; 20psi=1.379bar,2.666173345198204,4.753731130134789,2.103610769361383,22.39,78.4,0.789,6.556778356158042
Araujo2024,10.1016/j.ceramint.2024.07.437,Ceramics International,2024,PVP,10.0,1300,NR,ethanol,NR,NR,NR,1.379,4.5,45.0,NR,NR,NR,NR,60,NR,static_plate,NR,NR,none,0,NR,848.0,314,NR,NR,100,no,smooth,NR,NR,NR,NR,NR,NR,NR,NR,NR,tissue_engineering/bone_regeneration,Figure_3,BG-70S; 70mol% SiO2 + (30-x)mol% CaO + 0mol% CuO; PVP spinning aid 10%w/v in ethanol; 10wt% inorganic relative to PVP; fibers calcined at 700°C for 2h; reported diameter is POST-CALCINATION; 20psi=1.379bar,2.666173345198204,4.753731130134789,2.103610769361383,22.39,78.4,0.789,6.742880635791903
Araujo2024,10.1016/j.ceramint.2024.07.437,Ceramics International,2024,PVP,10.0,1300,NR,ethanol,NR,NR,NR,1.379,4.5,45.0,NR,NR,NR,NR,60,NR,static_plate,NR,NR,CuO,4,NR,795.0,294,NR,NR,100,no,smooth,NR,NR,NR,NR,NR,NR,NR,NR,NR,tissue_engineering/bone_regeneration,Figure_3,BG-70S.4Cu; 70mol% SiO2 + (30-x)mol% CaO + 4mol% CuO; PVP spinning aid 10%w/v in ethanol; 10wt% inorganic relative to PVP; fibers calcined at 700°C for 2h; reported diameter is POST-CALCINATION; 20psi=1.379bar,2.666173345198204,4.753731130134789,2.103610769361383,22.39,78.4,0.789,6.678342114654332
Araujo2024,10.1016/j.ceramint.2024.07.437,Ceramics International,2024,PVP,10.0,1300,NR,ethanol,NR,NR,NR,1.379,4.5,45.0,NR,NR,NR,NR,60,NR,static_plate,NR,NR,CuO,2,NR,731.0,247,NR,NR,100,no,smooth,NR,NR,NR,NR,NR,NR,NR,NR,NR,tissue_engineering/bone_regeneration,Figure_3,BG-70S.2Cu; 70mol% SiO2 + (30-x)mol% CaO + 2mol% CuO; PVP spinning aid 10%w/v in ethanol; 10wt% inorganic relative to PVP; fibers calcined at 700°C for 2h; reported diameter is POST-CALCINATION; 20psi=1.379bar,2.666173345198204,4.753731130134789,2.103610769361383,22.39,78.4,0.789,6.594413459749778
Silva2019,10.1016/j.ijhydene.2019.04.073,International Journal of Hydrogen Energy,2019,PVP,8.7,1300,NR,ethanol,NR,NR,NR,4.1,2.5,60.0,NR,NR,NR,NR,NR,NR,flat_plate,NR,NR,nickel_nitrate,NR,NR,630.0,NR,350,1640,NR,NR,NR,NR,NR,NR,NR,NR,NR,NR,NR,NR,electrocatalysis,text_FigS1a,as-spun polymer fiber diameter; collector preheated to 60C; nickel nitrate is ceramic precursor not fiber additive; post-fired at 700C gives NiO hollow fibers 320nm but not extracted,2.666173345198204,4.753731130134789,1.8301413693444029,22.39,78.4,0.789,6.4457198193855785
Silva2022,10.1002/app.52386,Journal_of_Applied_Polymer_Science,2022,PLA,10.0,66,NR,DCE,NR,NR,NR,2.8,7.2,12.0,NR,NR,NR,NR,NR,NR,rotating_drum,NR,1,none,0,NR,274.0,143,152,651,100,yes,ribbon-like,random,NR,NR,NR,NR,NR,NR,NR,NR,sensor/gas_sensor,Table_1_Figure_2a,S0_pure_PLA_0%PANI;10%wv_PLA_in_DCE;feed_120uLmin;few_beads_on_string;ribbon_morphology_due_to_DCE_low_volatility;deposited_onto_IME_substrate,1.7974779653413822,4.440024369454254,2.252239890572752,31.86,83.5,1.253,5.6131281063880705
An2025,10.1016/j.ceramint.2025.09.416,Ceramics_International,2025,PEO,1.0,300,NR,methanol,NR,NR,NR,0.3,3.0,30.0,NR,0.26,NR,NR,NR,NR,NR,NR,NR,CZO_ceramic_precursor,NR,NR,1500.0,NR,NR,NR,NR,no,smooth,random,NR,NR,NR,NR,NR,NR,NR,NR,thermal_insulation/aerospace,Figure_5m,CZOf-5_Zr:Ce=10:5_heat_treated_1000C;PEO_carrier_only_final_fiber_is_Ce-Zr_oxide_ceramic,2.3391851147881826,5.404542356088966,0.18502954257974524,22.5,64.7,0.791,7.313220387090301
An2025,10.1016/j.ceramint.2025.09.416,Ceramics_International,2025,PEO,1.0,300,NR,methanol,NR,NR,NR,0.3,3.0,30.0,NR,0.26,NR,NR,NR,NR,NR,NR,NR,CZO_ceramic_precursor,NR,NR,1600.0,NR,NR,NR,NR,no,smooth,random,NR,NR,NR,NR,NR,NR,NR,NR,thermal_insulation/aerospace,Figure_5k,CZOf-5_Zr:Ce=10:5_heat_treated_800C;PEO_is_carrier_only_final_fiber_is_Ce-Zr_oxide_ceramic;30kPa=0.3bar;diameter_is_of_ceramic_fiber_after_pyrolysis;CZO_precursor_added_at_twice_PEO_weight,2.3391851147881826,5.404542356088966,0.18502954257974524,22.5,64.7,0.791,7.3777589082278725
An2025,10.1016/j.ceramint.2025.09.416,Ceramics_International,2025,PEO,1.0,300,NR,methanol,NR,NR,NR,0.3,3.0,30.0,NR,0.26,NR,NR,NR,NR,NR,NR,NR,CZO_ceramic_precursor,NR,NR,1500.0,NR,NR,NR,NR,no,rough_rugged_particle,random,NR,NR,NR,NR,NR,NR,NR,NR,thermal_insulation/aerospace,Figure_5o,CZOf-5_Zr:Ce=10:5_heat_treated_1200C;rugged_particle_structure;CeO2_second_phase_forms;PEO_carrier_only,2.3391851147881826,5.404542356088966,0.18502954257974524,22.5,64.7,0.791,7.313220387090301
An2025,10.1016/j.ceramint.2025.09.416,Ceramics_International,2025,PEO,1.0,300,NR,methanol,NR,NR,NR,0.3,3.0,30.0,NR,0.26,NR,NR,NR,NR,NR,NR,NR,CZO_ceramic_precursor,NR,NR,1500.0,NR,NR,NR,NR,no,rough,random,NR,NR,NR,NR,NR,NR,NR,NR,thermal_insulation/aerospace,Figure_5n,CZOf-5_Zr:Ce=10:5_heat_treated_1100C;surface_becomes_rough_due_to_grain_growth;PEO_carrier_only,2.3391851147881826,5.404542356088966,0.18502954257974524,22.5,64.7,0.791,7.313220387090301
BilbaoSainz2014,10.1016/j.eurpolymj.2014.02.004,European Polymer Journal,2014,PLA,10.0,75,NR,TFE,NR,NR,NR,5.5158,0.9,20.0,NR,NR,NR,NR,23,NR,rotating_drum,600,NR,tetracycline_hydrochloride,20,NR,101.0,58,NR,NR,NR,no,smooth,random,NR,NR,NR,NR,NR,NR,NR,NR,antimicrobial_food_packaging,Figure_1g,PLA_THC_TFE_solvent; THC_20wt%_total_solids;MW_backfilled:PLA_NatureWorks_2003D_typical_Mw~75kDa,1.9732914063844191,3.637957817136189,2.748794929093496,21.08,74.0,1.393,4.61512051684126
BilbaoSainz2014,10.1016/j.eurpolymj.2014.02.004,European Polymer Journal,2014,PLA,10.0,75,NR,chloroform/acetone,80:20,NR,NR,5.5158,0.9,20.0,NR,NR,NR,NR,23,NR,rotating_drum,600,NR,tetracycline_hydrochloride,20,NR,178.0,133,NR,NR,NR,no,smooth,random,NR,NR,NR,NR,NR,NR,NR,NR,antimicrobial_food_packaging,Figure_1b,PLA_THC_CA_solvent; THC_20wt%_of_total_solids; 10%ww_total_solids;MW_backfilled:PLA_NatureWorks_2003D_typical_Mw~75kDa,1.9732914063844191,3.7594029964916253,2.6599968158061973,26.404000000000003,60.18000000000001,1.348,5.181783550292085
BilbaoSainz2014,10.1016/j.eurpolymj.2014.02.004,European Polymer Journal,2014,PLA,10.0,75,NR,chloroform/acetone,80:20,NR,NR,5.5158,0.9,20.0,NR,NR,NR,NR,23,NR,rotating_drum,600,NR,none,0,NR,293.0,173,NR,NR,NR,no,smooth,random,NR,NR,NR,NR,NR,NR,NR,NR,antimicrobial_food_packaging,Figure_1a,PLA_neat_CA_solvent; 10%ww_total_solids; PLA_4042D_NatureworksLLC;MW_backfilled:PLA_NatureWorks_2003D_typical_Mw~75kDa,1.9732914063844191,3.7594029964916253,2.6599968158061973,26.404000000000003,60.18000000000001,1.348,5.680172609017068
BilbaoSainz2014,10.1016/j.eurpolymj.2014.02.004,European Polymer Journal,2014,PLA,10.0,75,NR,TFE,NR,NR,NR,5.5158,0.9,20.0,NR,NR,NR,NR,23,NR,rotating_drum,600,NR,none,0,NR,197.0,104,NR,NR,NR,no,smooth,random,NR,NR,NR,NR,NR,NR,NR,NR,antimicrobial_food_packaging,Figure_1f,PLA_neat_TFE_solvent; 10%ww_total_solids;MW_backfilled:PLA_NatureWorks_2003D_typical_Mw~75kDa,1.9732914063844191,3.637957817136189,2.748794929093496,21.08,74.0,1.393,5.2832037287379885
Padovani2024,10.1002/app.54761,Journal of Applied Polymer Science,2024,PVDF,17.5,275,NR,DMF,NR,NR,NR,1.4,4.56,22.0,NR,NR,NR,NR,27,NR,rotating_drum,400,NR,TiO2_P25,60,50,1835.0,NR,NR,NR,NR,yes,beaded,random,NR,0.9,10,36,NR,NR,NR,NR,water_treatment_photocatalytic,Table_1_Table_2,Polymer_conc_wt estimated 17.5 wt%; Additive_loading_wt is wt% relative to PVDF; Tensile_strength_MPa is yield stress; heavy TiO2 agglomeration at 60% explains large diameter jump to 1835nm;MW_backfilled:PVDF_Solef_Mw~275kDa,0.9388140143485048,11.283619734132618,1.5509207517037298,36.76,153.0,0.944,7.51479976048867
Padovani2024,10.1002/app.54761,Journal of Applied Polymer Science,2024,PVDF,17.5,275,NR,DMF,NR,NR,NR,1.4,4.56,22.0,NR,NR,NR,NR,27,NR,rotating_drum,400,NR,TiO2_P25,50,50,629.0,NR,NR,NR,NR,yes,beaded,random,NR,1.1,10,40,94,NR,NR,yes,water_treatment_photocatalytic,Table_1_Table_2_Figure_8_Figure_13,Polymer_conc_wt estimated 17.5 wt%; Additive_loading_wt is wt% relative to PVDF; Tensile_strength_MPa is yield stress; antimicrobial confirmed vs E.coli and total coliforms in PMR system under UV;MW_backfilled:PVDF_Solef_Mw~275kDa,0.9388140143485048,11.283619734132618,1.5509207517037298,36.76,153.0,0.944,6.444131256700441
Padovani2024,10.1002/app.54761,Journal of Applied Polymer Science,2024,PVDF,17.5,275,NR,DMF,NR,NR,NR,1.4,4.56,22.0,NR,NR,NR,NR,27,NR,rotating_drum,400,NR,TiO2_P25,10,50,419.0,NR,NR,NR,NR,yes,beaded,random,NR,2.5,11,93,NR,NR,NR,NR,water_treatment_photocatalytic,Table_1_Table_2,Polymer_conc_wt estimated 17.5 wt%; Additive_loading_wt is wt% relative to PVDF weight; Tensile_strength_MPa is yield stress; small beads observed at 10% TiO2;MW_backfilled:PVDF_Solef_Mw~275kDa,0.9388140143485048,11.283619734132618,1.5509207517037298,36.76,153.0,0.944,6.037870919922137
Padovani2024,10.1002/app.54761,Journal of Applied Polymer Science,2024,PVDF,17.5,275,NR,DMF,NR,NR,NR,1.4,4.56,22.0,NR,NR,NR,NR,27,NR,rotating_drum,400,NR,TiO2_P25,0,50,412.0,NR,NR,NR,NR,no,smooth,random,NR,2.9,9,120,107,NR,NR,NR,water_treatment_photocatalytic,Table_1_Table_2_text,Polymer_conc_wt estimated: 1g PVDF in 5mL DMF (17.5 wt%); Additive_loading_wt is wt% relative to PVDF weight (not total solution); PVDF Foraflon 4000HD; Tensile_strength_MPa is yield stress; antimicrobial vs E.coli/coliforms tested for 50% TiO2 condition;MW_backfilled:PVDF_Solef_Mw~275kDa,0.9388140143485048,11.283619734132618,1.5509207517037298,36.76,153.0,0.944,6.021023349349527
Padovani2024,10.1002/app.54761,Journal of Applied Polymer Science,2024,PVDF,17.5,275,NR,DMF,NR,NR,NR,1.4,4.56,22.0,NR,NR,NR,NR,27,NR,rotating_drum,400,NR,TiO2_P25,40,50,615.0,NR,NR,NR,NR,yes,beaded,random,NR,1.5,11,52,NR,NR,NR,NR,water_treatment_photocatalytic,Table_1_Table_2,Polymer_conc_wt estimated 17.5 wt%; Additive_loading_wt is wt% relative to PVDF weight; Tensile_strength_MPa is yield stress; TiO2 percolation observed at >=20%;MW_backfilled:PVDF_Solef_Mw~275kDa,0.9388140143485048,11.283619734132618,1.5509207517037298,36.76,153.0,0.944,6.421622267806518
Padovani2024,10.1002/app.54761,Journal of Applied Polymer Science,2024,PVDF,17.5,275,NR,DMF,NR,NR,NR,1.4,4.56,22.0,NR,NR,NR,NR,27,NR,rotating_drum,400,NR,TiO2_P25,20,50,574.0,NR,NR,NR,NR,yes,beaded,random,NR,2.2,11,78,103,NR,NR,NR,water_treatment_photocatalytic,Table_1_Table_2_Figure_8,Polymer_conc_wt estimated 17.5 wt%; Additive_loading_wt is wt% relative to PVDF weight; Tensile_strength_MPa is yield stress;MW_backfilled:PVDF_Solef_Mw~275kDa,0.9388140143485048,11.283619734132618,1.5509207517037298,36.76,153.0,0.944,6.352629396319567
